Repository: dsafronov1/OCHRE

File: ochre/defaults/pcm_configs/CT53_83.7%_cp_h_T_data.csv
Temp (K) ,cp (J/g-K),Enthalpy (J/g)
273.25,0.276911811,0.276911811
273.35,0.28017875,0.304929686
273.45,0.45999425,0.350929111
273.55,0.667902588,0.41771937
273.65,0.803253929,0.498044763
273.75,0.9113465,0.589179413
273.85,0.995336231,0.688713036
273.95,1.0483076,0.793543796
274.05,1.092278,0.902771596
274.15,1.1278784,1.015559436
274.25,1.155864637,1.1311459
274.35,1.1731322,1.24845912
274.45,1.186224909,1.367081611
274.55,1.1967635,1.486757961
274.65,1.20869075,1.607627036
274.75,1.211949071,1.728821943
274.85,1.216280818,1.850450025
274.95,1.218764643,1.972326489
275.05,1.219476637,2.094274153
275.15,1.221574571,2.21643161
275.25,1.220618,2.33849341
275.35,1.221261846,2.460619594
275.45,1.221176,2.582737194
275.55,1.220231693,2.704760364
275.65,1.220922363,2.8268526
275.75,1.220916929,2.948944293
275.85,1.219476637,3.070891956
275.95,1.219394693,3.192831426
276.05,1.218715728,3.314702998
276.15,1.2176885,3.436471848
276.25,1.216509091,3.558122758
276.35,1.214759,3.679598658
276.45,1.214074182,3.801006076
276.55,1.212441154,3.922250191
276.65,1.2098765,4.043237841
276.75,1.207612307,4.163999072
276.85,1.206693363,4.284668408
276.95,1.203427307,4.405011139
277.05,1.201443091,4.525155448
277.15,1.199334286,4.645088877
277.25,1.196801546,4.764769031
277.35,1.194864154,4.884255447
277.45,1.191931728,5.003448619
277.55,1.190421615,5.122490781
277.65,1.187670637,5.241257845
277.75,1.184806357,5.35973848
277.85,1.1819486,5.47793334
277.95,1.1800235,5.59593569
278.05,1.176713546,5.713607045
278.15,1.174067923,5.831013837
278.25,1.172528546,5.948266692
278.35,1.169882923,6.065254984
278.45,1.167126091,6.181967593
278.55,1.164603385,6.298427932
278.65,1.163321546,6.414760086
278.75,1.161370357,6.530897122
278.85,1.1590148,6.646798602
278.95,1.156748462,6.762473448
279.05,1.15540175,6.878013623
279.15,1.152692231,6.993282846
279.25,1.149549091,7.108237755
279.35,1.148185307,7.223056286
279.45,1.145972818,7.337653568
279.55,1.144257846,7.452079352
279.65,1.141711728,7.566250525
279.75,1.140072846,7.68025781
279.85,1.137983272,7.794056137
279.95,1.135887846,7.907644922
280.05,1.134787454,8.021123667
280.15,1.132861769,8.134409844
280.25,1.131439454,8.247553789
280.35,1.129642538,8.360518043
280.45,1.128395818,8.473357625
280.55,1.126874,8.586045025
280.65,1.125960909,8.698641116
280.75,1.124169846,8.811058101
280.85,1.123297728,8.923387873
280.95,1.121732429,9.035561116
281.05,1.1203454,9.147595656
281.15,1.119042071,9.259499863
281.25,1.1177507,9.371274933
281.35,1.116291929,9.482904126
281.45,1.114471182,9.594351244
281.55,1.113675154,9.70571876
281.65,1.112568909,9.816975651
281.75,1.111679231,9.928143574
281.85,1.110514454,10.03919502
281.95,1.109297,10.15012472
282.05,1.10846,10.26097072
282.15,1.107623,10.37173302
282.25,1.107394728,10.48247249
282.35,1.106270923,10.59309958
282.45,1.105720728,10.70367166
282.55,1.104210615,10.81409272
282.65,1.104275,10.92452022
282.75,1.103438,11.03486402
282.85,1.102220546,11.14508607
282.95,1.101892769,11.25527535
283.05,1.099937818,11.36526913
283.15,1.099961231,11.47526525
283.25,1.099176909,11.58518295
283.35,1.099059846,11.69508893
283.45,1.098416,11.80493053
283.55,1.098416,11.91477213
283.65,1.097959454,12.02456808
283.75,1.096935154,12.13426159
283.85,1.096742,12.24393579
283.95,1.096033769,12.35353917
284.05,1.096742,12.46321337
284.15,1.096226923,12.57283606
284.25,1.095828909,12.68241895
284.35,1.095068,12.79192575
284.45,1.094535363,12.90137929
284.55,1.093458385,13.01072513
284.65,1.093546182,13.12007974
284.75,1.093136462,13.22939339
284.85,1.092557,13.33864909
284.95,1.092106307,13.44785972
285.05,1.092404818,13.5571002
285.15,1.091462462,13.66624645
285.25,1.090883,13.77533475
285.35,1.090883,13.88442305
285.45,1.091035182,13.99352657
285.55,1.090883,14.10261487
285.65,1.090883,14.21170317
285.75,1.090883,14.32079147
285.85,1.090883,14.42987977
285.95,1.090432307,14.538923
286.05,1.090730818,14.64799608
286.15,1.090110385,14.75700712
286.25,1.090046,14.86601172
286.35,1.090239154,14.97503563
286.45,1.090046,15.08404023
286.55,1.089806857,15.19302092
286.65,1.0893764,15.30195856
286.75,1.089209,15.41087946
286.85,1.089437272,15.51982319
286.95,1.089209,15.62874409
287.05,1.0890416,15.73764825
287.15,1.089015846,15.84654983
287.25,1.088828546,15.95543269
287.35,1.089209,16.06435359
287.45,1.089209,16.17327449
287.55,1.088611143,16.2821356
287.65,1.0894601,16.39108161
287.75,1.0896275,16.50004436
287.85,1.0884557,16.60888993
287.95,1.089149214,16.71780485
288.05,1.089209,16.82672575
288.15,1.088565154,16.93558227
288.25,1.0887905,17.04446132
288.35,1.088850286,17.15334635
288.45,1.0882046,17.26216681
288.55,1.089388357,17.37110564
288.65,1.089209,17.48002654
288.75,1.089328571,17.5889594
288.85,1.089969909,17.69795639
288.95,1.089724077,17.8069288
289.05,1.090502546,17.91597905
289.15,1.090174769,18.02499653
289.25,1.090883,18.13408483
289.35,1.090432307,18.24312806
289.45,1.090502546,18.35217831
289.55,1.090432307,18.46122154
289.65,1.090883,18.57030984
289.75,1.090432307,18.67935308
289.85,1.0904645,18.78839953
289.95,1.091181929,18.89751772
290.05,1.090883,19.00660602
290.15,1.090883,19.11569432
290.25,1.090883,19.22478262
290.35,1.091591231,19.33394174
290.45,1.092252637,19.44316701
290.55,1.092041923,19.5523712
290.65,1.091948272,19.66156602
290.75,1.092235077,19.77078953
290.85,1.092557,19.88004523
290.95,1.092557,19.98930093
291.05,1.092328728,20.09853381
291.15,1.093007693,20.20783457
291.25,1.092709182,20.31710549
291.35,1.093007693,20.42640626
291.45,1.093470091,20.53575327
291.55,1.093780307,20.6451313
291.65,1.094154909,20.75454679
291.75,1.094681693,20.86401496
291.85,1.094231,20.97343806
291.95,1.094939231,21.08293198
292.05,1.094839728,21.19241596
292.15,1.095068,21.30192276
292.25,1.095600637,21.41148282
292.35,1.095583077,21.52104113
292.45,1.095068,21.63054793
292.55,1.095261154,21.74007404
292.65,1.096361546,21.8497102
292.75,1.096033769,21.95931358
292.85,1.097122454,22.06902582
292.95,1.097321462,22.17875797
293.05,1.098111637,22.28856913
293.15,1.098416,22.39841073
293.25,1.098416,22.50825233
293.35,1.098931077,22.61814544
293.45,1.099176909,22.72806313
293.55,1.098737923,22.83793692
293.65,1.099481272,22.94788505
293.75,1.099574923,23.05784254
293.85,1.099633454,23.16780589
293.95,1.10009,23.27781489
294.05,1.10009,23.38782389
294.15,1.100862615,23.49791015
294.25,1.101231363,23.60803328
294.35,1.101764,23.71820968
294.45,1.102220546,23.82843174
294.55,1.102987307,23.93873047
294.65,1.102601,24.04899057
294.75,1.102987307,24.1592893
294.85,1.103438,24.2696331
294.95,1.104210615,24.38005416
295.05,1.104351091,24.49048927
295.15,1.104275,24.60091677
295.25,1.104275,24.71134427
295.35,1.104339385,24.82177821
295.45,1.105872909,24.9323655
295.55,1.105949,25.0429604
295.65,1.107318637,25.15369226
295.75,1.108395615,25.26453183
295.85,1.107851272,25.37531695
295.95,1.10846,25.48616295
296.05,1.10846,25.59700895
296.15,1.109297,25.70793865
296.25,1.109753546,25.81891401
296.35,1.110069615,25.92992097
296.45,1.110514454,26.04097241
296.55,1.111357307,26.15210815
296.65,1.111579728,26.26326612
296.75,1.112065538,26.37447267
296.85,1.112188454,26.48569152
296.95,1.112194307,26.59691095
297.05,1.112645,26.70817545
297.15,1.112902538,26.8194657
297.25,1.113482,26.9308139
297.35,1.114125846,27.04222649
297.45,1.114471182,27.1536736
297.55,1.115284769,27.26520208
297.65,1.115688637,27.37677095
297.75,1.116250538,27.488396
297.85,1.117210454,27.60011704
297.95,1.117667,27.71188374
298.05,1.118504,27.82373414
298.15,1.118504,27.93558454
298.25,1.119188818,28.04750343
298.35,1.119598538,28.15946328
298.45,1.120178,28.27148108
298.55,1.120371154,28.3835182
298.65,1.121395454,28.49565774
298.75,1.121852,28.60784294
298.85,1.122689,28.72011184
298.95,1.122689,28.83238074
299.05,1.122765091,28.94465725
299.15,1.124041077,29.05706136
299.25,1.123830363,29.16944439
299.35,1.124363,29.28188069
299.45,1.124743454,29.39435504
299.55,1.125715077,29.50692655
299.65,1.126189182,29.61954547
299.75,1.126809615,29.73222643
299.85,1.126950091,29.84492144
299.95,1.127904154,29.95771185
300.05,1.128776272,30.07058948
300.15,1.129642538,30.18355373
300.25,1.130906818,30.29664441
300.35,1.131767231,30.40982114
300.45,1.132200363,30.52304117
300.55,1.132733,30.63631447
300.65,1.132733,30.74958777
300.75,1.133510214,30.8629388
300.85,1.1339885,30.97633765
300.95,1.134945071,31.08983215
301.05,1.1357462,31.20340677
301.15,1.135841857,31.31699096
301.25,1.1362484,31.4306158
301.35,1.137304307,31.54434623
301.45,1.138211546,31.65816738
301.55,1.1390105,31.77206843
301.65,1.1400149,31.88606992
301.75,1.141103,32.00018022
301.85,1.1413541,32.11431563
301.95,1.142238929,32.22853953
302.05,1.1437814,32.34291767
302.15,1.143673786,32.45728504
302.25,1.1449532,32.57178036
302.35,1.145048857,32.68628525
302.45,1.146125,32.80089775
302.55,1.146364143,32.91553416
302.65,1.1467109,33.03020525
302.75,1.147679429,33.1449732
302.85,1.148636,33.2598368
302.95,1.149408615,33.37477766
303.05,1.149549091,33.48973257
303.15,1.150374385,33.60477001
303.25,1.1508959,33.7198596
303.35,1.151984,33.835058
303.45,1.152821,33.9503401
303.55,1.1532395,34.06566405
303.65,1.154495,34.18111355
303.75,1.155690714,34.29668262
303.85,1.1559179,34.41227441
303.95,1.157065786,34.52798099
304.05,1.157843,34.64376529
304.15,1.159038714,34.75966916
304.25,1.160354,34.87570456
304.35,1.160740307,34.99177859
304.45,1.1605214,35.10783073
304.55,1.1616095,35.22399168
304.65,1.1626976,35.34026144
304.75,1.163761786,35.45663762
304.85,1.164767272,35.57311434
304.95,1.165697923,35.68968414
305.05,1.166441272,35.80632826
305.15,1.167178769,35.92304614
305.25,1.168039182,36.03985006
305.35,1.168595231,36.15670958
305.45,1.169865363,36.27369612
305.55,1.169882923,36.39068441
305.65,1.172072,36.50789161
305.75,1.172136385,36.62510525
305.85,1.173746,36.74247985
305.95,1.174647385,36.85994459
306.05,1.17542,36.97748659
306.15,1.176257,37.09511229
306.25,1.177931,37.21290539
306.35,1.178639231,37.33076931
306.45,1.180442,37.44881351
306.55,1.181794077,37.56699292
306.65,1.182192091,37.68521213
306.75,1.183596846,37.80357181
306.85,1.184627,37.92203451
306.95,1.185335231,38.04056804
307.05,1.186529272,38.15922096
307.15,1.187781846,38.27799915
307.25,1.187975,38.39679665
307.35,1.189842154,38.51578086
307.45,1.191323,38.63491316
307.55,1.192095615,38.75412272
307.65,1.193529637,38.87347569
307.75,1.194155923,38.99289128
307.85,1.195888454,39.11248013
307.95,1.196666923,39.23214682
308.05,1.198247272,39.35197155
308.15,1.199499846,39.47192153
308.25,1.201062637,39.59202779
308.35,1.202204,39.71224819
308.45,1.202660546,39.83251425
308.55,1.204650615,39.95297931
308.65,1.205552,40.07353451
308.75,1.207483538,40.19428286
308.85,1.2089,40.31517286
308.95,1.210058923,40.43617876
309.05,1.211106637,40.55728942
309.15,1.212763077,40.67856573
309.25,1.213998091,40.79996554
309.35,1.216111077,40.92157664
309.45,1.217346091,41.04331125
309.55,1.219265923,41.16523785
309.65,1.220541909,41.28729204
309.75,1.222292,41.40952124
309.85,1.224726909,41.53199393
309.95,1.225768769,41.6545708
310.05,1.227922728,41.77736308
310.15,1.229953769,41.90035845
310.25,1.231270728,42.02348553
310.35,1.232851077,42.14677063
310.45,1.234999182,42.27027055
310.55,1.237036077,42.39397416
310.65,1.238879818,42.51786214
310.75,1.241671769,42.64202932
310.85,1.243521363,42.76638146
310.95,1.246371846,42.89101864
311.05,1.249456454,43.01596429
311.15,1.252102077,43.14117449
311.25,1.255315454,43.26670604
311.35,1.257703538,43.39247639
311.45,1.261022272,43.51857862
311.55,1.264261571,43.64500478
311.65,1.268327,43.77183748
311.75,1.271854357,43.89902291
311.85,1.2764459,44.0266675
311.95,1.2821375,44.15488125
312.05,1.2896705,44.2838483
312.15,1.294632714,44.41331157
312.25,1.3002167,44.54333324
312.35,1.307905143,44.67412376
312.45,1.318394818,44.80596324
312.55,1.329878693,44.93895111
312.65,1.348070272,45.07375814
312.75,1.354151693,45.20917331
312.85,1.363745,45.34554781
312.95,1.380613769,45.48360918
313.05,1.393268272,45.62293601
313.15,1.408943,45.76383031
313.25,1.421193637,45.90594967
313.35,1.444225769,46.05037225
313.45,1.455434546,46.19591571
313.55,1.471074154,46.34302312
313.65,1.490436363,46.49206676
313.75,1.505975214,46.64266428
313.85,1.5207662,46.7947409
313.95,1.540471571,46.94878806
314.05,1.565385909,47.10532665
314.15,1.584713,47.26379795
314.25,1.606475,47.42444545
314.35,1.629074,47.58735285
314.45,1.653499182,47.75270276
314.55,1.671503462,47.91985311
314.65,1.707752,48.09062831
314.75,1.739879923,48.2646163
314.85,1.768624728,48.44147878
314.95,1.799642643,48.62144304
315.05,1.8337205,48.80481509
315.15,1.872641,48.99207919
315.25,1.912208272,49.18330002
315.35,1.959495846,49.3792496
315.45,2.003973909,49.57964699
315.55,2.052536214,49.78490061
315.65,2.104033454,49.99530396
315.75,2.150846923,50.21038865
315.85,2.203636454,50.4307523
315.95,2.255278769,50.65628017
316.05,2.305750454,50.88685522
316.15,2.359834786,51.1228387
316.25,2.410908091,51.36392951
316.35,2.456545077,51.60958401
316.45,2.499782272,51.85956224
316.55,2.546904286,52.11425267
316.65,2.583406182,52.37259329
316.75,2.615768231,52.63417011
316.85,2.642224454,52.89839256
316.95,2.664443,53.16483686
317.05,2.677987182,53.43263558
317.15,2.694335857,53.70206916
317.25,2.700281818,53.97209734
317.35,2.701271,54.24222444
317.45,2.702108,54.51243524
317.55,2.700498385,54.78248508
317.65,2.696629454,55.05214803
317.75,2.690261231,55.32117415
317.85,2.685824546,55.5897566
317.95,2.678221307,55.85757874
318.05,2.670986818,56.12467742
318.15,2.663734769,56.39105089
318.25,2.653409818,56.65639188
318.35,2.644161846,56.92080806
318.45,2.630582546,57.18386632
318.55,2.621176538,57.44598397
318.65,2.6135534,57.70733931
318.75,2.610336929,57.968373
318.85,2.6070248,58.22907548
318.95,2.605075786,58.48958306
319.05,2.6052671,58.75010977
319.15,2.605554071,59.01066518
319.25,2.610114091,59.27167659
319.35,2.619502538,59.53362684
319.45,2.6354828,59.79717512
319.55,2.672872786,60.0644624
319.65,2.710478,60.3355102
319.75,2.759474693,60.61145767
319.85,2.810385363,60.8924962
319.95,2.871954615,61.17969167
320.05,2.925054363,61.4721971
320.15,2.9938025,61.77157735
320.25,3.056996,62.07727695
320.35,3.132197231,62.39049668
320.45,3.204688454,62.71096552
320.55,3.294644214,63.04042994
320.65,3.370338363,63.37746378
320.75,3.472019231,63.7246657
320.85,3.567109454,64.08137665
320.95,3.665255857,64.44790223
321.05,3.785642546,64.82646649
321.15,3.904936786,65.21696017
321.25,4.029057363,65.6198659
321.35,4.164227429,66.03628865
321.45,4.305343454,66.46682299
321.55,4.451916286,66.91201462
321.65,4.618761909,67.37389081
321.75,4.781574714,67.85204828
321.85,4.968425,68.34889078
321.95,5.160827693,68.86497355
322.05,5.369069,69.40188045
322.15,5.600100929,69.96189054
322.25,5.8281635,70.54470689
322.35,6.095963643,71.15430326
322.45,6.355384728,71.78984173
322.55,6.6434294,72.45418467
322.65,6.948969909,73.14908166
322.75,7.2782102,73.87690268
322.85,7.64703425,74.64160611
322.95,8.009166286,75.44252274
323.05,8.41302875,76.28382561
323.15,8.855787803,77.16940439
323.25,9.323963753,78.10180077
323.35,9.8387048,79.08567125
323.45,10.36826075,80.12249732
323.55,10.9692128,81.2194186
323.65,11.62291838,82.38171044
323.75,12.3533876,83.6170492
323.85,13.15340507,84.93238971
323.95,14.05125256,86.33751496
324.05,15.10258493,87.84777346
324.15,16.33353923,89.48112738
324.25,17.75658315,91.25678569
324.35,19.43363953,93.20014965
324.45,21.614402,95.36158985
324.55,24.320516,97.79364145
324.65,27.603695,100.5540109
324.75,31.93951443,103.7479624
324.85,37.28655153,107.4766175
324.95,43.11436035,111.7880536
325.05,49.5502535,116.7430789
325.15,56.52458819,122.3955377
325.25,63.463565,128.7418942
325.35,71.301636,135.8720578
325.45,77.60390641,143.6324485
325.55,83.82570243,152.0150187
325.65,87.12310742,160.7273295
325.75,88.06632154,169.5339616
325.85,84.44365355,177.978327
325.95,74.15112096,185.3934391
326.05,64.75492471,191.8689315
326.15,56.6329196,197.5322235
326.25,49.6917065,202.5013942
326.35,45.09242954,207.0106371
326.45,40.719485,211.0825856
326.55,35.49926818,214.6325124
326.65,30.80218588,217.712731
326.75,27.3306656,220.4457976
326.85,24.57019775,222.9028174
326.95,22.4286077,225.1456781
327.05,19.513253,227.0970034
327.15,17.131151,228.8101185
327.25,14.8047932,230.2905978
327.35,12.206243,231.5112221
327.45,10.095329,232.520755
327.55,8.86745,233.4075
327.65,7.9362875,234.2011288
327.75,7.163318,234.9174606
327.85,6.5242685,235.5698874
327.95,5.9135096,236.1612384
328.05,5.3692085,236.6981593
328.15,4.95301025,237.1934603
328.25,4.5773228,237.6511926
328.35,4.245536,238.0757462
328.45,4.0065725,238.4764034
328.55,3.7816985,238.8545733
328.65,3.5866496,239.2132382
328.75,3.431732857,239.5564115
328.85,3.3062546,239.887037
328.95,3.200601286,240.2070971
329.05,3.0797345,240.5150705
329.15,3.00008,240.8150785
329.25,2.891987429,241.1042773
329.35,2.78727275,241.3830046
329.45,2.695651143,241.6525697
329.55,2.59088,241.9116577
329.65,2.48720825,242.1603785
329.75,2.392883,242.3996668
329.85,2.289188,242.6285856
329.95,2.1825821,242.8468438
330.05,2.093702,243.056214
330.15,2.000017182,243.2562157
330.25,1.919234,243.4481391
330.35,1.848063637,243.6329455
330.45,1.7819102,243.8111365
330.55,1.712216,243.9823581
330.65,1.6511708,244.1474752
330.75,1.602848,244.30776
330.85,1.5602726,244.4637873
330.95,1.519233846,244.6157106
331.05,1.4938148,244.7650921
331.15,1.460515077,244.9111436
331.25,1.430705,245.0542141
331.35,1.423751462,245.1965893
331.45,1.4050928,245.3370985
331.55,1.392203,245.4763188
331.65,1.375386909,245.6138575
331.75,1.372694462,245.751127
331.85,1.363668909,245.8874939
331.95,1.359173693,246.0234112
332.05,1.3563794,246.1590492
332.15,1.354409231,246.2944901
332.25,1.349972546,246.4294874
332.35,1.345910462,246.5640784
332.45,1.342667818,246.6983452
332.55,1.340437769,246.832389
332.65,1.337721909,246.9661612
332.75,1.333484231,247.0995096
332.85,1.330569363,247.2325665
332.95,1.328204693,247.365387
333.05,1.325851728,247.4979722
333.15,1.324792307,247.6304514
333.25,1.322503728,247.7627018
333.35,1.320414154,247.8947432
333.45,1.319384,248.0266816
333.55,1.316873,248.1583689
333.65,1.315579454,248.2899268
333.75,1.314233231,248.4213501
333.85,1.312003182,248.5525505
333.95,1.311207154,248.6836712
334.05,1.310177,248.8146889
334.15,1.308438615,248.9455327
334.25,1.306296363,249.0761624
334.35,1.305412538,249.2067036
334.45,1.304241909,249.3371278
334.55,1.303094693,249.4674373
334.65,1.302720091,249.5977093
334.75,1.30097,249.7278063
334.85,1.300285182,249.8578348
334.95,1.299682307,249.9878031
335.05,1.298915546,250.1176946
335.15,1.298716538,250.2475663
335.25,1.298154637,250.3773817
335.35,1.296785,250.5070602
335.45,1.296480637,250.6367083
335.55,1.295690462,250.7662773
335.65,1.295339272,250.8958113
335.75,1.295111,251.0253224
335.85,1.294958818,251.1548182
335.95,1.293565769,251.2841748
336.05,1.292828272,251.4134576
336.15,1.2926,251.5427176
336.25,1.291686909,251.6718863
336.35,1.291247923,251.8010111
336.45,1.289936818,251.9300048
336.55,1.290153385,252.0590202
336.65,1.289252,252.1879454
336.75,1.288672538,252.3168126
336.85,1.287958454,252.4456084
336.95,1.288221846,252.5744306
337.05,1.288034546,252.7032341
337.15,1.287964307,252.8320305
337.25,1.287730182,252.9608035
337.35,1.287964307,253.0896
337.45,1.287806272,253.2183806
337.55,1.287899923,253.3471706
337.65,1.286893182,253.4758599
337.75,1.286934154,253.6045533
337.85,1.286360546,253.7331894
337.95,1.286354693,253.8618248
338.05,1.285599637,253.9903848
338.15,1.285517693,254.1189366
338.25,1.28423,254.2473596
338.35,1.284101231,254.3757697
338.45,1.283697363,254.5041394
338.55,1.283908077,254.6325302
338.65,1.284001728,254.7609304
338.75,1.283135462,254.889244
338.85,1.282479909,255.017492
338.95,1.282427231,255.1457347
339.05,1.282023363,255.273937
339.15,1.281203923,255.4020574
339.25,1.281566818,255.5302141
339.35,1.281268307,255.6583409
339.45,1.281262454,255.7864672
339.55,1.280817615,255.9145489
339.65,1.280273272,256.0425763
339.75,1.280560077,256.1706323
339.85,1.280577637,256.29869
339.95,1.279723077,256.4266623
340.05,1.280045,256.5546668
340.15,1.280495693,256.6827164
340.25,1.280349363,256.8107513
340.35,1.280238154,256.9387752
340.45,1.280653728,257.0668405
340.55,1.280045,257.194845
340.65,1.280273272,257.3228724
340.75,1.280045,257.4508769
340.85,1.280045,257.5788814
340.95,1.280238154,257.7069052
341.05,1.279208,257.834826
341.15,1.278628538,257.9626888
341.25,1.278371,258.0905259
341.35,1.278950462,258.218421
341.45,1.278142728,258.3462352
341.55,1.279208,258.474156
341.65,1.278903637,258.6020464
341.75,1.279208,258.7299672
341.85,1.278979728,258.8578652
341.95,1.278692923,258.9857345
342.05,1.278371,259.1135716
342.15,1.278499769,259.2414215
342.25,1.278599272,259.3692815
342.35,1.277147693,259.4969962
342.45,1.277610091,259.6247573
342.55,1.277212077,259.7524785
342.65,1.277838363,259.8802623
342.75,1.277018923,260.0079642
342.85,1.276468728,260.1356111
342.95,1.276632615,260.2632743
343.05,1.276316546,260.390906
343.15,1.276053154,260.5185113
343.25,1.27586,260.6460973
343.35,1.277147693,260.7738121
343.45,1.276697,260.9014818
343.55,1.276310693,261.0291128
343.65,1.276012182,261.1567141
343.75,1.275731231,261.2842872
343.85,1.275631728,261.4118503
343.95,1.275795615,261.5394299
344.05,1.274338182,261.6668637
344.15,1.274958615,261.7943596
344.25,1.274262091,261.9217858
344.35,1.274250385,262.0492108
344.45,1.274186,262.1766294
344.55,1.274507923,262.3040802
344.65,1.274414272,262.4315217
344.75,1.273992846,262.5589209
344.85,1.274490363,262.68637
344.95,1.273799693,262.8137499
345.05,1.274186,262.9411685
345.15,1.273992846,263.0685678
345.25,1.273349,263.1959027
345.35,1.273091462,263.3232119
345.45,1.273272909,263.4505392
345.55,1.273349,263.5778741
345.65,1.273044637,263.7051785
345.75,1.272898307,263.8324684
345.85,1.272892454,263.9597576
345.95,1.272512,264.0870088
346.05,1.272283728,264.2142372
346.15,1.272512,264.3414884
346.25,1.272283728,264.4687168
346.35,1.272254462,264.5959422
346.45,1.272131546,264.7231554
346.55,1.271031154,264.8502585
346.65,1.271522818,264.9774107
346.75,1.270773615,265.1044881
346.85,1.269696637,265.2314578
346.95,1.270001,265.3584579
347.05,1.269620546,265.4854199
347.15,1.269936615,265.6124136
347.25,1.268631363,265.7392767
347.35,1.268906462,265.8661674
347.45,1.267718272,265.9929392
347.55,1.268262615,266.1197655
347.65,1.26749,266.2465145
347.75,1.267554385,266.3732699
347.85,1.267794363,266.5000493
347.95,1.266137923,266.6266631
348.05,1.265816,266.7532447
348.15,1.265751615,266.8798199
348.25,1.265587728,267.0063787
348.35,1.265816,267.1329603
348.45,1.266120363,267.2595723
348.55,1.265300923,267.3861024
348.65,1.265131182,267.5126155
348.75,1.265494077,267.6391649
348.85,1.264674637,267.7656324
348.95,1.264399538,267.8920723
349.05,1.263837637,268.0184561
349.15,1.263663714,268.1448225
349.25,1.2626354,268.271086
349.35,1.262339231,268.3973199
349.45,1.261859272,268.5235059
349.55,1.260987154,268.6496046
349.65,1.261022272,268.7757068
349.75,1.260214538,268.9017283
349.85,1.259957,269.027724
349.95,1.260136357,269.1537376
350.05,1.2598733,269.2797249
350.15,1.259478714,269.4056728
350.25,1.2596222,269.531635
350.35,1.258669307,269.6575019
350.45,1.258435182,269.7833455
350.55,1.258411769,269.9091866
350.65,1.258587363,270.0350454
350.75,1.258283,270.1608737
350.85,1.2581993,270.2866936
350.95,1.257446,270.4124382
351.05,1.2581993,270.5382581
351.15,1.257625357,270.6640207
351.25,1.2571949,270.7897402
351.35,1.257059693,270.9154461
351.45,1.256913363,271.0411375
351.55,1.256609,271.1667984
351.65,1.256380728,271.2924364
351.75,1.256415846,271.418078
351.85,1.256076363,271.5436857
351.95,1.255772,271.6692629
352.05,1.255772,271.7948401
352.15,1.255772,271.9204173
352.25,1.2550187,272.0459191
352.35,1.255772,272.1714963
352.45,1.255011091,272.2969974
352.55,1.254875214,272.422485
352.65,1.254935,272.5479785
352.75,1.254098,272.6733883
352.85,1.254250182,272.7988133
352.95,1.254755643,272.9242888
353.05,1.2541817,273.049707
353.15,1.253320786,273.1750391
353.25,1.2537632,273.3004154
353.35,1.253021857,273.4257176
353.45,1.2529262,273.5510102
353.55,1.252244643,273.6762347
353.65,1.2520892,273.8014436
353.75,1.251885929,273.9266322
353.85,1.2521729,274.0518495
353.95,1.251885929,274.1770381
354.05,1.251587,274.3021968
354.15,1.251228286,274.4273196
354.25,1.25075,274.5523946
354.35,1.251329462,274.6775276
354.45,1.250826091,274.8026102
354.55,1.250630429,274.9276732
354.65,1.25075,275.0527482
354.75,1.250690214,275.1778172
354.85,1.2501641,275.3028336
354.95,1.249972786,275.4278309
355.05,1.249913,275.5528222
355.15,1.249913,275.6778135
355.25,1.2499967,275.8028132
355.35,1.249972786,275.9278105
355.45,1.2496619,276.0527767
355.55,1.249195571,276.1776962
355.65,1.249076,276.3026038
355.75,1.249076,276.4275114
355.85,1.249076,276.552419
355.95,1.248836857,276.6773027
356.05,1.2487412,276.8021768
356.15,1.249076,276.9270844
356.25,1.2485738,277.0519418
356.35,1.248717286,277.1768135
356.45,1.2487412,277.3016876
356.55,1.248239,277.4265115
356.65,1.2486575,277.5513773
356.75,1.248537929,277.6762311
356.85,1.248239,277.801055
356.95,1.2486575,277.9259207
357.05,1.2486575,278.0507865
357.15,1.247760714,278.1755626
357.25,1.2476531,278.3003279
357.35,1.2469835,278.4250262
357.45,1.2473183,278.5497581
357.55,1.247402,278.6744983
357.65,1.247402,278.7992385
357.75,1.247162857,278.9239547
357.85,1.2473183,279.0486866
357.95,1.246565,279.1733431
358.05,1.246565,279.2979996
358.15,1.246565,279.4226561
358.25,1.2458117,279.5472372
358.35,1.246206286,279.6718579
358.45,1.2461465,279.7964725
358.55,1.2461465,279.9210872
358.65,1.2451421,280.0456014
358.75,1.244950786,280.1700965
358.85,1.2449747,280.2945939
358.95,1.245369286,280.4191309
359.05,1.245271454,280.543658
359.15,1.245470462,280.668205
359.25,1.245728,280.7927778
359.35,1.245130143,280.9172909
359.45,1.244891,281.04178
359.55,1.244440307,281.166224
359.65,1.2443051,281.2906545
359.75,1.245130143,281.4151675
359.85,1.244891,281.5396566
359.95,1.244569077,281.6641135
360.05,1.243977909,281.7885113
360.15,1.244054,281.9129167
360.25,1.244054,282.0373221
360.35,1.243732077,282.1616953
360.45,1.243749637,282.2860703
360.55,1.243796462,282.4104499
360.65,1.243369182,282.5347868
360.75,1.242573154,282.6590442
360.85,1.24238,282.7832822
360.95,1.24238,282.9075202
361.05,1.24238,283.0317582
361.15,1.243152615,283.1560734
361.25,1.24238,283.2803114
361.35,1.241543,283.4044657
361.45,1.241543,283.52862
361.55,1.241478615,283.6527679
361.65,1.241314728,283.7768994
361.75,1.241478615,283.9010472
361.85,1.241086454,284.0251559
361.95,1.240706,284.1492265
362.05,1.240782091,284.2733047
362.15,1.240448462,284.3973495
362.25,1.241010363,284.5214506
362.35,1.240706,284.6455212
362.45,1.240706,284.7695918
362.55,1.240126538,284.8936044
362.65,1.240706,285.017675
362.75,1.241414231,285.1418164
362.85,1.240782091,285.2658946
362.95,1.241543,285.3900489
363.05,1.240858182,285.5141348
363.15,1.240899154,285.6382247
363.25,1.241086454,285.7623333
363.35,1.240577231,285.886391
363.45,1.240325546,286.0104236
363.55,1.240448462,286.1344684
363.65,1.239869,286.2584553
363.75,1.239225154,286.3823779
363.85,1.239032,286.5062811
363.95,1.238195,286.6301006
364.05,1.238955909,286.7539962
364.15,1.238259385,286.8778221
364.25,1.237662363,287.0015883
364.35,1.237422385,287.1253306
364.45,1.237890637,287.2491196
364.55,1.238001846,287.3729198
364.65,1.238195,287.4967393
364.75,1.238195,287.6205588
364.85,1.238195,287.7443783
364.95,1.238581307,287.8682364
365.05,1.238195,287.9920559
365.15,1.238130615,288.115869
365.25,1.238347182,288.2397037
365.35,1.238388154,288.3635425
365.45,1.238271091,288.4873696
365.55,1.238195,288.6111891
365.65,1.237281909,288.7349173
365.75,1.236907307,288.8586081
365.85,1.236521,288.9822602
365.95,1.236714154,289.1059316
366.05,1.236444909,289.2295761
366.15,1.236392231,289.3532153
366.25,1.236444909,289.4768598
366.35,1.236971693,289.600557
366.45,1.237129728,289.7242699
366.55,1.236971693,289.8479671
366.65,1.237053637,289.9716725
366.75,1.236778538,290.0953503
366.85,1.236901454,290.2190405
366.95,1.236842923,290.3427248
367.05,1.236597091,290.4663845
367.15,1.237036077,290.5900881
367.25,1.236521,290.7137402
367.35,1.236778538,290.837418
367.45,1.236901454,290.9611082
367.55,1.236521,291.0847603
367.65,1.235912272,291.2083515
367.75,1.235362077,291.3318877
367.85,1.235684,291.4554561
367.95,1.234847,291.5789408
368.05,1.234542637,291.7023951
368.15,1.234847,291.8258798
368.25,1.234847,291.9493645
368.35,1.234138769,292.0727783
368.45,1.234542637,292.1962326
368.55,1.234782615,292.3197109
368.65,1.23401,292.4431119
368.75,1.234589462,292.5665708
368.85,1.233705637,292.6899414
368.95,1.234203154,292.8133617
369.05,1.233705637,292.9367323
369.15,1.233494923,293.0600818
369.25,1.232640363,293.1833458
369.35,1.232786693,293.3066245
369.45,1.232336,293.4298581
369.55,1.232078462,293.5530659
369.65,1.232716454,293.6763376
369.75,1.232271615,293.7995647
369.85,1.231955546,293.9227603
369.95,1.232142846,294.0459746
370.05,1.231499,294.1691245
370.15,1.231627769,294.2922872
370.25,1.231955546,294.4154828
370.35,1.231499,294.5386327
370.45,1.231499,294.6617826
370.55,1.231499,294.7849325
370.65,1.231499,294.9080824
370.75,1.231177077,295.0312001
370.85,1.231499,295.15435
370.95,1.231048307,295.2774548
371.05,1.230662,295.400521
371.15,1.230662,295.5235872
371.25,1.230662,295.6466534
371.35,1.230082538,295.7696617
371.45,1.230357637,295.8926974
371.55,1.230533231,296.0157508
371.65,1.230662,296.138817
371.75,1.229953769,296.2618123
371.85,1.230585909,296.3848709
371.95,1.233559307,296.5082269
372.05,1.242836546,296.6325105
372.15,1.261888538,296.7586994
372.25,1.2877175,296.8874711
