Repository: dsafronov1/OCHRE

File: ochre/defaults/pcm_configs/ct53-resin_h-T_data_83frac.csv
T (K),83vol% Weighted heat capacity (J/g-c),83vol% enthalpy (J/g)
273.25,0.327963919,0.327963919
273.35,0.331088783,0.361072797
273.45,0.50308435,0.411381232
273.55,0.701951035,0.481576336
273.65,0.831416129,0.564717949
273.75,0.9348079,0.658198739
273.85,1.015145031,0.759713242
273.95,1.065812747,0.866294516
274.05,1.107870933,0.97708161
274.15,1.14192312,1.091273922
274.25,1.168692273,1.208143149
274.35,1.185208893,1.326664038
274.45,1.197732218,1.44643726
274.55,1.2078125,1.56721851
274.65,1.21922105,1.689140615
274.75,1.222337671,1.811374382
274.85,1.226481036,1.934022486
274.95,1.228856843,2.05690817
275.05,1.229537873,2.179861957
275.15,1.231544571,2.303016415
275.25,1.2306296,2.426079375
275.35,1.231245446,2.549203919
275.45,1.231163333,2.672320253
275.55,1.230260092,2.795346262
275.65,1.230920727,2.918438335
275.75,1.230915529,3.041529887
275.85,1.229537873,3.164483675
275.95,1.229459492,3.287429624
276.05,1.228810055,3.410310629
276.15,1.2278275,3.533093379
276.25,1.226699382,3.655763318
276.35,1.2250254,3.778265858
276.45,1.224370364,3.900702894
276.55,1.222808354,4.022983729
276.65,1.220355233,4.145019253
276.75,1.218189508,4.266838203
276.85,1.217310527,4.388569256
276.95,1.214186508,4.509987907
277.05,1.212288582,4.631216765
277.15,1.210271486,4.752243914
277.25,1.207848891,4.873028803
277.35,1.205995754,4.993628378
277.45,1.203190855,5.113947464
277.55,1.201746415,5.234122105
277.65,1.199115073,5.354033612
277.75,1.196375357,5.473671148
277.85,1.19364188,5.593035336
277.95,1.1918005,5.712215386
278.05,1.188634491,5.831078835
278.15,1.186103923,5.949689227
278.25,1.184631491,6.068152377
278.35,1.182100923,6.186362469
278.45,1.179463982,6.304308867
278.55,1.177050985,6.422013966
278.65,1.175824891,6.539596455
278.75,1.173958557,6.65699231
278.85,1.17170544,6.774162854
278.95,1.169537662,6.89111662
279.05,1.168249517,7.007941572
279.15,1.165657831,7.124507355
279.25,1.162651382,7.240772493
279.35,1.161346908,7.356907184
279.45,1.159230636,7.472830248
279.55,1.157590246,7.588589272
279.65,1.155154855,7.704104758
279.75,1.153587246,7.819463482
279.85,1.151588545,7.934622337
279.95,1.149584246,8.049580762
280.05,1.148531709,8.164433933
280.15,1.146689769,8.279102909
280.25,1.145329309,8.39363584
280.35,1.143610538,8.507996894
280.45,1.142418036,8.622238698
280.55,1.1409624,8.736334938
280.65,1.140089018,8.85034384
280.75,1.138375846,8.964181424
280.85,1.137541655,9.07793559
280.95,1.136044429,9.191540033
281.05,1.13471772,9.305011805
281.15,1.133471071,9.418358912
281.25,1.13223586,9.531582498
281.35,1.130840529,9.644666551
281.45,1.129098964,9.757576447
281.55,1.128337554,9.870410202
281.65,1.127279418,9.983138144
281.75,1.126428431,10.09578099
281.85,1.125314309,10.20831242
281.95,1.1241498,10.3207274
282.05,1.1233492,10.43306232
282.15,1.1225486,10.54531718
282.25,1.122330255,10.6575502
282.35,1.121255323,10.76967574
282.45,1.120729055,10.88174864
282.55,1.119284615,10.9936771
282.65,1.1193462,11.10561172
282.75,1.1185456,11.21746628
282.85,1.117381091,11.32920439
282.95,1.117067569,11.44091115
283.05,1.115197636,11.55243091
283.15,1.115220031,11.66395292
283.25,1.114469818,11.7753999
283.35,1.114357846,11.88683568
283.45,1.113742,11.99820988
283.55,1.113742,12.10958408
283.65,1.113305309,12.22091461
283.75,1.112325554,12.33214717
283.85,1.1121408,12.44336125
283.95,1.111463369,12.55450759
284.05,1.1121408,12.66572167
284.15,1.111648123,12.77688648
284.25,1.111267418,12.88801322
284.35,1.1105396,12.99906718
284.45,1.110030127,13.11007019
284.55,1.108999985,13.22097019
284.65,1.109083964,13.33187859
284.75,1.108692062,13.44274779
284.85,1.1081378,13.55356157
284.95,1.107706708,13.66433224
285.05,1.107992236,13.77513147
285.15,1.107090862,13.88584055
285.25,1.1065366,13.99649421
285.35,1.1065366,14.10714787
285.45,1.106682164,14.21781609
285.55,1.1065366,14.32846975
285.65,1.1065366,14.43912341
285.75,1.1065366,14.54977707
285.85,1.1065366,14.66043073
285.95,1.106105508,14.77104128
286.05,1.106391036,14.88168038
286.15,1.105797585,14.99226014
286.25,1.105736,15.10283374
286.35,1.105920754,15.21342582
286.45,1.105736,15.32399942
286.55,1.105507257,15.43455014
286.65,1.10509552,15.5450597
286.75,1.1049354,15.65555324
286.85,1.105153745,15.76606861
286.95,1.1049354,15.87656215
287.05,1.10477528,15.98703968
287.15,1.104750646,16.09751474
287.25,1.104571491,16.20797189
287.35,1.1049354,16.31846543
287.45,1.1049354,16.42895897
287.55,1.104363543,16.53939533
287.65,1.10517558,16.64991288
287.75,1.1053357,16.76044645
287.85,1.10421486,16.87086794
287.95,1.104878214,16.98135576
288.05,1.1049354,17.0918493
288.15,1.104319554,17.20228126
288.25,1.1045351,17.31273477
288.35,1.104592286,17.423194
288.45,1.10397468,17.53359146
288.55,1.105106957,17.64410216
288.65,1.1049354,17.7545957
288.75,1.105049771,17.86510068
288.85,1.105663218,17.975667
288.95,1.105428077,18.08620981
289.05,1.106172691,18.19682708
289.15,1.105859169,18.30741299
289.25,1.1065366,18.41806665
289.35,1.106105508,18.5286772
289.45,1.106172691,18.63929447
289.55,1.106105508,18.74990502
289.65,1.1065366,18.86055868
289.75,1.106105508,18.97116923
289.85,1.1061363,19.08178286
289.95,1.106822529,19.19246512
290.05,1.1065366,19.30311878
290.15,1.1065366,19.41377244
290.25,1.1065366,19.5244261
290.35,1.107214031,19.6351475
290.45,1.107846673,19.74593217
290.55,1.107645123,19.85669668
290.65,1.107555545,19.96745223
290.75,1.107829877,20.07823522
290.85,1.1081378,20.189049
290.95,1.1081378,20.29986278
291.05,1.107919455,20.41065473
291.15,1.108568892,20.52151162
291.25,1.108283364,20.63233995
291.35,1.108568892,20.74319684
291.45,1.109011182,20.85409796
291.55,1.109307908,20.96502875
291.65,1.109666218,21.07599537
291.75,1.110170092,21.18701238
291.85,1.109739,21.29798628
291.95,1.110416431,21.40902792
292.05,1.110321255,21.52006005
292.15,1.1105396,21.63111401
292.25,1.111049073,21.74221892
292.35,1.111032277,21.85332215
292.45,1.1105396,21.96437611
292.55,1.110724354,22.07544854
292.65,1.111776891,22.18662623
292.75,1.111463369,22.29777257
292.85,1.112504709,22.40902304
292.95,1.112695062,22.52029254
293.05,1.113450873,22.63163763
293.15,1.113742,22.74301183
293.25,1.113742,22.85438603
293.35,1.114234677,22.9658095
293.45,1.114469818,23.07725648
293.55,1.114049923,23.18866147
293.65,1.114760945,23.30013757
293.75,1.114850523,23.41162262
293.85,1.114906509,23.52311327
293.95,1.1153432,23.63464759
294.05,1.1153432,23.74618191
294.15,1.116082215,23.85779013
294.25,1.116434927,23.96943362
294.35,1.1169444,24.08112806
294.45,1.117381091,24.19286617
294.55,1.118114508,24.30467762
294.65,1.117745,24.41645212
294.75,1.118114508,24.52826358
294.85,1.1185456,24.64011814
294.95,1.119284615,24.7520466
295.05,1.119418982,24.8639885
295.15,1.1193462,24.97592312
295.25,1.1193462,25.08785774
295.35,1.119407785,25.19979851
295.45,1.120874618,25.31188598
295.55,1.1209474,25.42398072
295.65,1.122257473,25.53620646
295.75,1.123287615,25.64853522
295.85,1.122766945,25.76081192
295.95,1.1233492,25.87314684
296.05,1.1233492,25.98548176
296.15,1.1241498,26.09789674
296.25,1.124586491,26.21035539
296.35,1.124888815,26.32284427
296.45,1.125314309,26.4353757
296.55,1.126120508,26.54798775
296.65,1.126333255,26.66062108
296.75,1.126797938,26.77330087
296.85,1.126915509,26.88599242
296.95,1.126921108,26.99868453
297.05,1.1273522,27.11141975
297.15,1.127598538,27.22417961
297.25,1.1281528,27.33699489
297.35,1.128768646,27.44987175
297.45,1.129098964,27.56278165
297.55,1.129877169,27.67576936
297.65,1.130263473,27.78879571
297.75,1.130800938,27.9018758
297.85,1.131719109,28.01504772
297.95,1.1321558,28.1282633
298.05,1.1329564,28.24155894
298.15,1.1329564,28.35485458
298.25,1.133611436,28.46821572
298.35,1.134003338,28.58161605
298.45,1.1345576,28.69507181
298.55,1.134742354,28.80854605
298.65,1.135722109,28.92211826
298.75,1.1361588,29.03573414
298.85,1.1369594,29.14943008
298.95,1.1369594,29.26312602
299.05,1.137032182,29.37682924
299.15,1.138252677,29.49065451
299.25,1.138051127,29.60445962
299.35,1.1385606,29.71831568
299.45,1.138924509,29.83220813
299.55,1.139853877,29.94619352
299.65,1.140307364,30.06022425
299.75,1.140900815,30.17431433
299.85,1.141035182,30.28841785
299.95,1.141947754,30.40261263
300.05,1.142781945,30.51689082
300.15,1.143610538,30.63125188
300.25,1.144819836,30.74573386
300.35,1.145642831,30.86029814
300.45,1.146057127,30.97490386
300.55,1.1465666,31.08956052
300.65,1.1465666,31.20421718
300.75,1.147310014,31.31894818
300.85,1.1477675,31.43372493
300.95,1.148682471,31.54859317
301.05,1.14944876,31.66353805
301.15,1.149540257,31.77849208
301.25,1.14992912,31.89348499
301.35,1.150939108,32.0085789
301.45,1.151806891,32.12375959
301.55,1.1525711,32.2390167
301.65,1.15353182,32.35436988
301.75,1.1545726,32.46982714
301.85,1.15481278,32.58530842
301.95,1.155659129,32.70087433
302.05,1.15713452,32.81658778
302.15,1.157031586,32.93229094
302.25,1.15825536,33.04811648
302.35,1.158346857,33.16395116
302.45,1.1593762,33.27988878
302.55,1.159604943,33.39584928
302.65,1.15993662,33.51184294
302.75,1.160863029,33.62792924
302.85,1.161778,33.74410704
302.95,1.162517015,33.86035874
303.05,1.162651382,33.97662388
303.15,1.163440785,34.09296796
303.25,1.16393962,34.20936192
303.35,1.1649804,34.32585996
303.45,1.165781,34.44243806
303.55,1.1661813,34.55905619
303.65,1.1673822,34.67579441
303.75,1.168525914,34.792647
303.85,1.16874322,34.90952133
303.95,1.169841186,35.02650544
304.05,1.1705846,35.1435639
304.15,1.171728314,35.26073674
304.25,1.1729864,35.37803538
304.35,1.173355908,35.49537097
304.45,1.17314652,35.61268562
304.55,1.1741873,35.73010435
304.65,1.17522808,35.84762716
304.75,1.176245986,35.96525176
304.85,1.177207745,36.08297253
304.95,1.178097923,36.20078232
305.05,1.178808945,36.31866322
305.15,1.179514369,36.43661465
305.25,1.180337364,36.55464839
305.35,1.180869231,36.67273531
305.45,1.182084127,36.79094373
305.55,1.182100923,36.90915382
305.65,1.1841948,37.0275733
305.75,1.184256385,37.14599894
305.85,1.185796,37.26457854
305.95,1.186658185,37.38324436
306.05,1.1873972,37.50198408
306.15,1.1881978,37.62080386
306.25,1.189799,37.73978376
306.35,1.190476431,37.8588314
306.45,1.1922008,37.97805148
306.55,1.193494077,38.09740089
306.65,1.193874782,38.21678836
306.75,1.195218446,38.33631021
306.85,1.1962038,38.45593059
306.95,1.196881231,38.57561871
307.05,1.198023345,38.69542105
307.15,1.199221446,38.81534319
307.25,1.1994062,38.93528381
307.35,1.201192154,39.05540303
307.45,1.2026086,39.17566389
307.55,1.203347615,39.29599865
307.65,1.204719273,39.41647058
307.75,1.205318323,39.53700241
307.85,1.206975509,39.65769996
307.95,1.207720123,39.77847197
308.05,1.209231745,39.89939515
308.15,1.210429846,40.02043813
308.25,1.211924673,40.1416306
308.35,1.2130164,40.26293224
308.45,1.213453091,40.38427755
308.55,1.215356615,40.50581321
308.65,1.2162188,40.62743509
308.75,1.218066338,40.74924172
308.85,1.2194212,40.87118384
308.95,1.220529723,40.99323681
309.05,1.221531873,41.11539
309.15,1.223116277,41.23770163
309.25,1.224297582,41.36013139
309.35,1.226318677,41.48276325
309.45,1.227499982,41.60551325
309.55,1.229336323,41.72844689
309.65,1.230556818,41.85150257
309.75,1.2322308,41.97472565
309.85,1.234559818,42.09818163
309.95,1.235556369,42.22173727
310.05,1.237616655,42.34549893
310.15,1.239559369,42.46945487
310.25,1.240819055,42.59353677
310.35,1.242330677,42.71776984
310.45,1.244385364,42.84220838
310.55,1.246333677,42.96684175
310.65,1.248097236,43.09165147
310.75,1.250767769,43.21672825
310.85,1.252536927,43.34198194
310.95,1.255263446,43.46750828
311.05,1.258213909,43.59332967
311.15,1.260744477,43.71940412
311.25,1.263818109,43.84578593
311.35,1.266102338,43.97239617
311.45,1.269276745,44.09932384
311.55,1.272375171,44.22656136
311.65,1.2762638,44.35418774
311.75,1.279637757,44.48215151
311.85,1.28402962,44.61055448
311.95,1.2894737,44.73950185
312.05,1.2966791,44.86916976
312.15,1.301425514,44.99931231
312.25,1.30676666,45.12998897
312.35,1.314120743,45.26140105
312.45,1.324154236,45.39381647
312.55,1.335138692,45.52733034
312.65,1.352539145,45.66258426
312.75,1.358356092,45.79841986
312.85,1.3675322,45.93517308
312.95,1.383667369,46.07353982
313.05,1.395771545,46.21311698
313.15,1.4107646,46.35419344
313.25,1.422482473,46.49644168
313.35,1.444512969,46.64089298
313.45,1.455234291,46.78641641
313.55,1.470193754,46.93343578
313.65,1.488713927,47.08230718
313.75,1.503577014,47.23266488
313.85,1.51772476,47.38443735
313.95,1.536573171,47.53809467
314.05,1.560404018,47.69413507
314.15,1.5788906,47.85202413
314.25,1.5997062,48.01199475
314.35,1.6213224,48.17412699
314.45,1.644685364,48.33859553
314.55,1.661906662,48.5047862
314.65,1.6965788,48.67444408
314.75,1.727309523,48.84717503
314.85,1.754804255,49.02265545
314.95,1.784473243,49.20110278
315.05,1.8170691,49.38280969
315.15,1.854297,49.56823939
315.25,1.892143545,49.75745374
315.35,1.937374646,49.95119121
315.45,1.979918418,50.14918305
315.55,2.026368814,50.35181993
315.65,2.075626509,50.55938258
315.75,2.120404123,50.77142299
315.85,2.170897909,50.98851278
315.95,2.220294369,51.21054222
316.05,2.268571109,51.43739933
316.15,2.320303386,51.66942967
316.25,2.369155582,51.90634523
316.35,2.412807877,52.14762602
316.45,2.454164745,52.39304249
316.55,2.499237486,52.64296624
316.65,2.534151964,52.89638144
316.75,2.565106631,53.1528921
316.85,2.590412309,53.41193333
316.95,2.6116646,53.67309979
317.05,2.624619764,53.93556177
317.15,2.640257457,54.19958751
317.25,2.645944836,54.464182
317.35,2.646891,54.7288711
317.45,2.6476916,54.99364026
317.55,2.646151985,55.25825545
317.65,2.642451309,55.52250059
317.75,2.636360031,55.78613659
317.85,2.632116291,56.04934822
317.95,2.624843708,56.31183259
318.05,2.617923836,56.57362497
318.15,2.610987169,56.83472369
318.25,2.601111236,57.09483481
318.35,2.592265446,57.35406136
318.45,2.579276691,57.61198903
318.55,2.570279738,57.869017
318.65,2.56298812,58.12531581
318.75,2.559911529,58.38130697
318.85,2.55674344,58.63698131
318.95,2.554879186,58.89246923
319.05,2.55506218,59.14797545
319.15,2.555336671,59.40350911
319.25,2.559698382,59.65947895
319.35,2.568678538,59.9163468
319.45,2.58396384,60.17474319
319.55,2.619727786,60.43671597
319.65,2.6556976,60.70228573
319.75,2.702563492,60.97254208
319.85,2.751260127,61.24766809
319.95,2.810151815,61.52868327
320.05,2.860942327,61.8147775
320.15,2.9267007,62.10744757
320.25,2.987146,62.40616217
320.35,3.059076831,62.71206986
320.45,3.128415509,63.02491141
320.55,3.214459214,63.34635733
320.65,3.286861527,63.67504348
320.75,3.384120431,64.01345552
320.85,3.475075309,64.36096306
320.95,3.568953457,64.7178584
321.05,3.684104691,65.08626887
321.15,3.798210986,65.46608997
321.25,3.916933727,65.85778334
321.35,4.046225429,66.26240588
321.45,4.181204509,66.68052634
321.55,4.321403086,67.11266664
321.65,4.480992818,67.56076593
321.75,4.636725114,68.02443844
321.85,4.815449533,68.50598339
321.95,4.999484892,69.00593188
322.05,5.198670067,69.52579889
322.15,5.419654729,70.06776436
322.25,5.637799167,70.63154428
322.35,5.893953043,71.22093958
322.45,6.142092255,71.83514881
322.55,6.417610253,72.47690983
322.65,6.709863218,73.14789615
322.75,7.024785293,73.85037468
322.85,7.377569683,74.58813165
322.95,7.723953086,75.36052696
323.05,8.110252117,76.17155217
323.15,8.533756173,77.02492779
323.25,8.981571783,77.92308497
323.35,9.47392744,78.87047771
323.45,9.980453717,79.86852308
323.55,10.55527117,80.9240502
323.65,11.18054798,82.042105
323.75,11.87925008,83.23003001
323.85,12.64447588,84.49447759
323.95,13.50327719,85.84480531
324.05,14.50888852,87.29569417
324.15,15.68631029,88.86432519
324.25,17.04746795,90.56907199
324.35,18.65159141,92.43423113
324.45,20.73751547,94.50798268
324.55,23.32594422,96.8405771
324.65,26.4663422,99.48721132
324.75,30.6136027,102.5485716
324.85,35.72810437,106.121382
324.95,41.30246965,110.251629
325.05,47.4584745,114.9974764
325.15,54.12950479,120.4104269
325.25,60.76671487,126.4870984
325.35,68.26391874,133.3134903
325.45,74.29211192,140.7427015
325.55,80.24333043,148.7670345
325.65,83.39733572,157.1067681
325.75,84.29953074,165.5367212
325.85,80.83440769,173.6201619
325.95,70.98948344,180.7191103
326.05,62.00191508,186.9193018
326.15,54.23312501,192.3426143
326.25,47.5937759,197.1019919
326.35,43.19451529,201.4214434
326.45,39.0117442,205.3226178
326.55,34.01854756,208.7244726
326.65,29.52573503,211.6770461
326.75,26.20518648,214.2975647
326.85,23.56476765,216.6540415
326.95,21.51631246,218.8056727
327.05,18.7277426,220.678447
327.15,16.449235,222.3233705
327.25,14.22404736,223.7457752
327.35,11.7385046,224.9196257
327.45,9.7193914,225.8915648
327.55,8.5449112,226.746056
327.65,7.6542437,227.5114803
327.75,6.9148896,228.2029693
327.85,6.3036315,228.8333324
327.95,5.71943368,229.4052758
328.05,5.1988035,229.9251562
328.15,4.80070515,230.4052267
328.25,4.44135584,230.8493623
328.35,4.123998,231.2617621
328.45,3.8954267,231.6513047
328.55,3.680332167,232.0193379
328.65,3.49376568,232.3687145
328.75,3.345586057,232.7032731
328.85,3.22556468,233.0258296
328.95,3.124506086,233.3382802
329.05,3.008895633,233.6391698
329.15,2.9327052,233.9324403
329.25,2.829313429,234.2153716
329.35,2.72915265,234.4882869
329.45,2.641515543,234.7524384
329.55,2.541300756,235.0065685
329.65,2.44213755,235.2507823
329.75,2.351914378,235.4859737
329.85,2.252728933,235.7112466
329.95,2.15075918,235.9263225
330.05,2.065744356,236.132897
330.15,1.976133764,236.3305103
330.25,1.898863733,236.5203967
330.35,1.830788473,236.7034755
330.45,1.76751196,236.8802267
330.55,1.700848667,237.0503116
330.65,1.64245824,237.2145574
330.75,1.596236933,237.3741811
330.85,1.55551308,237.5297324
330.95,1.516259046,237.6813583
331.05,1.49194544,237.8305529
331.15,1.460093877,237.9765623
331.25,1.4315802,238.1197203
331.35,1.424929062,238.2622132
331.45,1.40708184,238.4029214
331.55,1.3947526,238.5423966
331.65,1.378667818,238.6802634
331.75,1.376092462,238.8178727
331.85,1.367459418,238.9546186
331.95,1.363159692,239.0909346
332.05,1.36048692,239.2269833
332.15,1.358602431,239.3628435
332.25,1.354358691,239.4982794
332.35,1.350473262,239.6333267
332.45,1.347371636,239.7680639
332.55,1.345238569,239.9025877
332.65,1.342640818,240.0368518
332.75,1.338587431,240.1707106
332.85,1.335799327,240.3042905
332.95,1.333537492,240.4376442
333.05,1.331286855,240.5707729
333.15,1.330273508,240.7038003
333.25,1.328084455,240.8366087
333.35,1.326085754,240.9692173
333.45,1.3251004,241.1017273
333.55,1.3226986,241.2339972
333.65,1.321461309,241.3661433
333.75,1.320173631,241.4981607
333.85,1.318040564,241.6299647
333.95,1.317279154,241.7616927
334.05,1.3162938,241.893322
334.15,1.314631015,242.0247851
334.25,1.312581927,242.1560433
334.35,1.311736538,242.287217
334.45,1.310616818,242.4182787
334.55,1.309519492,242.5492306
334.65,1.309161182,242.6801467
334.75,1.3074872,242.8108955
334.85,1.306832164,242.9415787
334.95,1.306255508,243.0722042
335.05,1.305522091,243.2027564
335.15,1.305331738,243.3332896
335.25,1.304794273,243.463769
335.35,1.3034842,243.5941175
335.45,1.303193073,243.7244368
335.55,1.302437262,243.8546805
335.65,1.302101345,243.9848906
335.75,1.301883,244.1150789
335.85,1.301737436,244.2452527
335.95,1.300404969,244.3752932
336.05,1.299699545,244.5052631
336.15,1.2994812,244.6352112
336.25,1.298607818,244.765072
336.35,1.298187923,244.8948908
336.45,1.296933836,245.0245842
336.55,1.297140985,245.1542983
336.65,1.2962788,245.2839262
336.75,1.295724538,245.4134986
336.85,1.295041509,245.5430028
336.95,1.295293446,245.6725321
337.05,1.295114291,245.8020436
337.15,1.295047108,245.9315483
337.25,1.294823164,246.0610306
337.35,1.295047108,246.1905353
337.45,1.294895945,246.3200249
337.55,1.294985523,246.4495234
337.65,1.294022564,246.5789257
337.75,1.294061754,246.7083319
337.85,1.293513091,246.8376832
337.95,1.293507492,246.9670339
338.05,1.292785273,247.0963125
338.15,1.292706892,247.2255831
338.25,1.2914752,247.3547307
338.35,1.291352031,247.4838659
338.45,1.290965727,247.6129624
338.55,1.291167277,247.7420792
338.65,1.291256855,247.8712049
338.75,1.290428262,248.0002477
338.85,1.289801218,248.1292278
338.95,1.289750831,248.2582029
339.05,1.289364527,248.3871393
339.15,1.288580723,248.5159974
339.25,1.288927836,248.6448902
339.35,1.288642308,248.7737544
339.45,1.288636709,248.9026181
339.55,1.288211215,249.0314392
339.65,1.287690545,249.1602083
339.75,1.287964877,249.2890048
339.85,1.287981673,249.4178029
339.95,1.287164277,249.5465194
340.05,1.2874722,249.6752666
340.15,1.287903292,249.8040569
340.25,1.287763327,249.9328332
340.35,1.287656954,250.0615989
340.45,1.288054455,250.1904044
340.55,1.2874722,250.3191516
340.65,1.287690545,250.4479207
340.75,1.2874722,250.5766679
340.85,1.2874722,250.7054151
340.95,1.287656954,250.8341808
341.05,1.2866716,250.9628479
341.15,1.286117338,251.0914597
341.25,1.285871,251.2200468
341.35,1.286425262,251.3486893
341.45,1.285652655,251.4772546
341.55,1.2866716,251.6059217
341.65,1.286380473,251.7345598
341.75,1.2866716,251.8632269
341.85,1.286453255,251.9918723
341.95,1.286178923,252.1204902
342.05,1.285871,252.2490773
342.15,1.285994169,252.3776767
342.25,1.286089345,252.5062856
342.35,1.284700892,252.6347557
342.45,1.285143182,252.76327
342.55,1.284762477,252.8917463
342.65,1.285361527,253.0202824
342.75,1.284577723,253.1487402
342.85,1.284051455,253.2771453
342.95,1.284208215,253.4055662
343.05,1.283905891,253.5339567
343.15,1.283653954,253.6623221
343.25,1.2834692,253.7906691
343.35,1.284700892,253.9191392
343.45,1.2842698,254.0475661
343.55,1.283900292,254.1759562
343.65,1.283614764,254.3043176
343.75,1.283346031,254.4326522
343.85,1.283250855,254.5609773
343.95,1.283407615,254.6893181
344.05,1.282013564,254.8175194
344.15,1.282607015,254.9457801
344.25,1.281940782,255.0739742
344.35,1.281929585,255.2021672
344.45,1.281868,255.330354
344.55,1.282175923,255.4585716
344.65,1.282086345,255.5867802
344.75,1.281683246,255.7149485
344.85,1.282159127,255.8431644
344.95,1.281498492,255.9713143
345.05,1.281868,256.0995011
345.15,1.281683246,256.2276694
345.25,1.2810674,256.3557762
345.35,1.280821062,256.4838583
345.45,1.280994618,256.6119577
345.55,1.2810674,256.7400645
345.65,1.280776273,256.8681421
345.75,1.280636308,256.9962057
345.85,1.280630709,257.1242688
345.95,1.2802668,257.2522955
346.05,1.280048455,257.3803003
346.15,1.2802668,257.508327
346.25,1.280048455,257.6363318
346.35,1.280020462,257.7643339
346.45,1.279902891,257.8923242
346.55,1.278850354,258.0202092
346.65,1.279320636,258.1481413
346.75,1.278604015,258.2760017
346.85,1.277573873,258.4037591
346.95,1.277865,258.5315456
347.05,1.277501091,258.6592957
347.15,1.277803415,258.787076
347.25,1.276554927,258.9147315
347.35,1.276818062,259.0424133
347.45,1.275681545,259.1699815
347.55,1.276202215,259.2976017
347.65,1.2754632,259.425148
347.75,1.275524785,259.5527005
347.85,1.275754327,259.6802759
347.95,1.274169923,259.8076929
348.05,1.273862,259.9350791
348.15,1.273800415,260.0624592
348.25,1.273643655,260.1898235
348.35,1.273862,260.3172097
348.45,1.274153127,260.444625
348.55,1.273369323,260.571962
348.65,1.273206964,260.6992827
348.75,1.273554077,260.8266381
348.85,1.272770273,260.9539151
348.95,1.272507138,261.0811658
349.05,1.271969673,261.2083628
349.15,1.271803314,261.3355431
349.25,1.27081972,261.4626251
349.35,1.270536431,261.5896787
349.45,1.270077345,261.7166865
349.55,1.269243154,261.8436108
349.65,1.269276745,261.9705385
349.75,1.268504138,262.0973889
349.85,1.2682578,262.2242146
349.95,1.268429357,262.3510576
350.05,1.26817774,262.4778754
350.15,1.267800314,262.6046554
350.25,1.26793756,262.7314491
350.35,1.267026108,262.8581518
350.45,1.266802164,262.984832
350.55,1.266779769,263.11151
350.65,1.266947727,263.2382047
350.75,1.2666566,263.3648704
350.85,1.26657654,263.491528
350.95,1.265856,263.6181136
351.05,1.26657654,263.7447713
351.15,1.266027557,263.871374
351.25,1.26561582,263.9979356
351.35,1.265486492,264.1244843
351.45,1.265346527,264.2510189
351.55,1.2650554,264.3775245
351.65,1.264837055,264.5040082
351.75,1.264870646,264.6304952
351.85,1.264545927,264.7569498
351.95,1.2642548,264.8833753
352.05,1.2642548,265.0098008
352.15,1.2642548,265.1362263
352.25,1.26353426,265.2625797
352.35,1.2642548,265.3890052
352.45,1.263526982,265.5153579
352.55,1.263397014,265.6416976
352.65,1.2634542,265.768043
352.75,1.2626536,265.8943084
352.85,1.262799164,266.0205883
352.95,1.263282643,266.1469165
353.05,1.26273366,266.2731899
353.15,1.261910186,266.3993809
353.25,1.26233336,266.5256143
353.35,1.261624257,266.6517767
353.45,1.26153276,266.77793
353.55,1.260880843,266.904018
353.65,1.26073216,267.0300913
353.75,1.260537729,267.156145
353.85,1.26081222,267.2822263
353.95,1.260537729,267.40828
354.05,1.2602518,267.5343052
354.15,1.259908686,267.6602961
354.25,1.2594512,267.7862412
354.35,1.260005462,267.9122417
354.45,1.259523982,268.0381941
354.55,1.259336829,268.1641278
354.65,1.2594512,268.2900729
354.75,1.259394014,268.4160123
354.85,1.25889078,268.5419014
354.95,1.258707786,268.6677722
355.05,1.2586506,268.7936373
355.15,1.2586506,268.9195023
355.25,1.25873066,269.0453754
355.35,1.258707786,269.1712462
355.45,1.25841042,269.2970872
355.55,1.257964371,269.4228836
355.65,1.25785,269.5486686
355.75,1.25785,269.6744536
355.85,1.25785,269.8002386
355.95,1.257621257,269.9260008
356.05,1.25752976,270.0517537
356.15,1.25785,270.1775387
356.25,1.25736964,270.3032757
356.35,1.257506886,270.4290264
356.45,1.25752976,270.5547794
356.55,1.2570494,270.6804843
356.65,1.2574497,270.8062293
356.75,1.257335329,270.9319628
356.85,1.2570494,271.0576678
356.95,1.2574497,271.1834127
357.05,1.2574497,271.3091577
357.15,1.256591914,271.4348169
357.25,1.25648898,271.5604658
357.35,1.2558485,271.6860506
357.45,1.25616874,271.8116675
357.55,1.2562488,271.9372924
357.65,1.2562488,272.0629173
357.75,1.256020057,272.1885193
357.85,1.25616874,272.3141362
357.95,1.2554482,272.439681
358.05,1.2554482,272.5652258
358.15,1.2554482,272.6907706
358.25,1.25472766,272.8162434
358.35,1.255105086,272.9417539
358.45,1.2550479,273.0672587
358.55,1.2550479,273.1927635
358.65,1.25408718,273.3181722
358.75,1.253904186,273.4435626
358.85,1.25392706,273.5689553
358.95,1.254304486,273.6943858
359.05,1.254210909,273.8198069
359.15,1.254401262,273.945247
359.25,1.2546476,274.0707117
359.35,1.254075743,274.1961193
359.45,1.253847,274.321504
359.55,1.253415908,274.4468456
359.65,1.25328658,274.5721743
359.75,1.254075743,274.6975818
359.85,1.253847,274.8229665
359.95,1.253539077,274.9483204
360.05,1.252973618,275.0736178
360.15,1.2530464,275.1989224
360.25,1.2530464,275.3242271
360.35,1.252738477,275.4495009
360.45,1.252755273,275.5747765
360.55,1.252800062,275.7000565
360.65,1.252391364,275.8252956
360.75,1.251629954,275.9504586
360.85,1.2514452,276.0756031
360.95,1.2514452,276.2007476
361.05,1.2514452,276.3258922
361.15,1.252184215,276.4511106
361.25,1.2514452,276.5762551
361.35,1.2506446,276.7013196
361.45,1.2506446,276.826384
361.55,1.250583015,276.9514423
361.65,1.250426255,277.0764849
361.75,1.250583015,277.2015432
361.85,1.250207909,277.326564
361.95,1.249844,277.4515484
362.05,1.249916782,277.5765401
362.15,1.249597662,277.7014999
362.25,1.250135127,277.8265134
362.35,1.249844,277.9514978
362.45,1.249844,278.0764822
362.55,1.249289738,278.2014112
362.65,1.249844,278.3263956
362.75,1.250521431,278.4514477
362.85,1.249916782,278.5764394
362.95,1.2506446,278.7015038
363.05,1.249989564,278.8265028
363.15,1.250028754,278.9515057
363.25,1.250207909,279.0765265
363.35,1.249720831,279.2014986
363.45,1.249480091,279.3264466
363.55,1.249597662,279.4514063
363.65,1.2490434,279.5763107
363.75,1.248427554,279.7011534
363.85,1.2482428,279.8259777
363.95,1.2474422,279.9507219
364.05,1.248170018,280.0755389
364.15,1.247503785,280.2002893
364.25,1.246932727,280.3249826
364.35,1.246703185,280.4496529
364.45,1.247151073,280.574368
364.55,1.247257446,280.6990937
364.65,1.2474422,280.823838
364.75,1.2474422,280.9485822
364.85,1.2474422,281.0733264
364.95,1.247811708,281.1981076
365.05,1.2474422,281.3228518
365.15,1.247380615,281.4475899
365.25,1.247587764,281.5723486
365.35,1.247626954,281.6971113
365.45,1.247514982,281.8218628
365.55,1.2474422,281.9466071
365.65,1.246568818,282.0712639
365.75,1.246210508,282.195885
365.85,1.245841,282.3204691
365.95,1.246025754,282.4450717
366.05,1.245768218,282.5696485
366.15,1.245717831,282.6942203
366.25,1.245768218,282.8187971
366.35,1.246272092,282.9434243
366.45,1.246423255,283.0680666
366.55,1.246272092,283.1926938
366.65,1.246350473,283.3173289
366.75,1.246087338,283.4419376
366.85,1.246204909,283.5665581
366.95,1.246148923,283.691173
367.05,1.245913782,283.8157644
367.15,1.246333677,283.9403977
367.25,1.245841,284.0649818
367.35,1.246087338,284.1895906
367.45,1.246204909,284.3142111
367.55,1.245841,284.4387952
367.65,1.245258745,284.563321
367.75,1.244732477,284.6877943
367.85,1.2450404,284.8122983
367.95,1.2442398,284.9367223
368.05,1.243948673,285.0611172
368.15,1.2442398,285.1855412
368.25,1.2442398,285.3099651
368.35,1.243562369,285.4343214
368.45,1.243948673,285.5587162
368.55,1.244178215,285.6831341
368.65,1.2434392,285.807478
368.75,1.243993462,285.9318773
368.85,1.243148073,286.0561921
368.95,1.243623954,286.1805545
369.05,1.243148073,286.3048693
369.15,1.242946523,286.429164
369.25,1.242129127,286.5533769
369.35,1.242269092,286.6776038
369.45,1.241838,286.8017876
369.55,1.241591662,286.9259468
369.65,1.242201909,287.050167
369.75,1.241776415,287.1743446
369.85,1.241474091,287.298492
369.95,1.241653246,287.4226573
370.05,1.2410374,287.5467611
370.15,1.241160569,287.6708771
370.25,1.241474091,287.7950245
370.35,1.2410374,287.9191283
370.45,1.2410374,288.043232
370.55,1.2410374,288.1673358
370.65,1.2410374,288.2914395
370.75,1.240729477,288.4155125
370.85,1.2410374,288.5396162
370.95,1.240606308,288.6636768
371.05,1.2402368,288.7877005
371.15,1.2402368,288.9117242
371.25,1.2402368,289.0357479
371.35,1.239682538,289.1597161
371.45,1.239945673,289.2837107
371.55,1.240113631,289.4077221
371.65,1.2402368,289.5317457
371.75,1.239559369,289.6557017
371.85,1.240164018,289.7797181
371.95,1.243008108,289.9040189
372.05,1.251881891,290.0292071
372.15,1.270105338,290.1562176
372.25,1.294811033,290.2856987
