Repository: dsafronov1/OCHRE

File: ochre/defaults/pcm_configs/ct53_h-T_data_58frac.csv
T (K),58vol% Weighted heat capacity (J/g-c),58vol% enthalpy (J/g)
273.25,0.713017432,0.713017432
273.35,0.715077517,0.784525184
273.45,0.82846655,0.867371839
273.55,0.959570518,0.963328891
273.65,1.0449211,1.067821001
273.75,1.1130827,1.179129271
273.85,1.1660454,1.295733811
273.95,1.199448373,1.415678648
274.05,1.227175467,1.538396195
274.15,1.24962456,1.663358651
274.25,1.267272273,1.790085878
274.35,1.278160947,1.917901973
274.45,1.286417018,2.046543675
274.55,1.2930625,2.175849925
274.65,1.30058365,2.30590829
274.75,1.3026383,2.43617212
274.85,1.305369836,2.566709103
274.95,1.3069361,2.697402713
275.05,1.307385073,2.828141221
275.15,1.308708,2.959012021
275.25,1.3081048,3.089822501
275.35,1.3085108,3.220673581
275.45,1.308456667,3.351519247
275.55,1.3078612,3.482305367
275.65,1.308296727,3.61313504
275.75,1.3082933,3.74396437
275.85,1.307385073,3.874702877
275.95,1.3073334,4.005436217
276.05,1.306905255,4.136126743
276.15,1.3062575,4.266752493
276.25,1.305513782,4.397303871
276.35,1.3044102,4.527744891
276.45,1.303978364,4.658142727
276.55,1.3029486,4.788437587
276.65,1.301331367,4.918570724
276.75,1.2999036,5.048561084
276.85,1.299324127,5.178493497
276.95,1.2972646,5.308219957
277.05,1.296013382,5.437821295
277.15,1.2946836,5.567289655
277.25,1.293086491,5.696598304
277.35,1.2918648,5.825784784
277.45,1.290015655,5.954786349
277.55,1.2890634,6.083692689
277.65,1.287328673,6.212425557
277.75,1.2855225,6.340977807
277.85,1.28372044,6.469349851
277.95,1.2825065,6.597600501
278.05,1.280419291,6.72564243
278.15,1.278751,6.85351753
278.25,1.277780291,6.981295559
278.35,1.276112,7.108906759
278.45,1.274373582,7.236344117
278.55,1.2727828,7.363622397
278.65,1.271974491,7.490819846
278.75,1.2707441,7.617894256
278.85,1.26925872,7.744820128
278.95,1.2678296,7.871603088
279.05,1.266980383,7.998301126
279.15,1.2652718,8.124828306
279.25,1.263289782,8.251157285
279.35,1.2624298,8.377400265
279.45,1.261034636,8.503503728
279.55,1.2599532,8.629499048
279.65,1.258347655,8.755333814
279.75,1.2573142,8.881065234
279.85,1.255996545,9.006664888
279.95,1.2546752,9.132132408
280.05,1.253981309,9.257530539
280.15,1.252767,9.382807239
280.25,1.251870109,9.50799425
280.35,1.250737,9.63306795
280.45,1.249950836,9.758063034
280.55,1.2489912,9.882962154
280.65,1.248415418,10.0078037
280.75,1.247286,10.1325323
280.85,1.246736055,10.2572059
280.95,1.245749,10.3817808
281.05,1.24487436,10.50626824
281.15,1.2440525,10.63067349
281.25,1.24323818,10.7549973
281.35,1.2423183,10.87922913
281.45,1.241170164,11.00334615
281.55,1.2406682,11.12741297
281.65,1.239970618,11.25141003
281.75,1.2394096,11.37535099
281.85,1.238675109,11.4992185
281.95,1.2379074,11.62300924
282.05,1.2373796,11.7467472
282.15,1.2368518,11.87043238
282.25,1.236707855,11.99410317
282.35,1.2359992,12.11770309
282.45,1.235652255,12.24126831
282.55,1.2347,12.36473831
282.65,1.2347406,12.48821237
282.75,1.2342128,12.61163365
282.85,1.233445091,12.73497816
282.95,1.2332384,12.858302
283.05,1.232005636,12.98150257
283.15,1.2320204,13.10470461
283.25,1.231525818,13.22785719
283.35,1.231452,13.35100239
283.45,1.231046,13.47410699
283.55,1.231046,13.59721159
283.65,1.230758109,13.7202874
283.75,1.2301122,13.84329862
283.85,1.2299904,13.96629766
283.95,1.2295438,14.08925204
284.05,1.2299904,14.21225108
284.15,1.2296656,14.33521764
284.25,1.229414618,14.4581591
284.35,1.2289348,14.58105258
284.45,1.228598927,14.70391247
284.55,1.2279198,14.82670445
284.65,1.227975164,14.94950197
284.75,1.2277168,15.07227365
284.85,1.2273514,15.19500879
284.95,1.2270672,15.31771551
285.05,1.227255436,15.44044105
285.15,1.2266612,15.56310717
285.25,1.2262958,15.68573675
285.35,1.2262958,15.80836633
285.45,1.226391764,15.93100551
285.55,1.2262958,16.05363509
285.65,1.2262958,16.17626467
285.75,1.2262958,16.29889425
285.85,1.2262958,16.42152383
285.95,1.2260116,16.54412499
286.05,1.226199836,16.66674497
286.15,1.2258086,16.78932583
286.25,1.225768,16.91190263
286.35,1.2258898,17.03449161
286.45,1.225768,17.15706841
286.55,1.2256172,17.27963013
286.65,1.22534576,17.40216471
286.75,1.2252402,17.52468873
286.85,1.225384145,17.64722715
286.95,1.2252402,17.76975117
287.05,1.22513464,17.89226463
287.15,1.2251184,18.01477647
287.25,1.225000291,18.1372765
287.35,1.2252402,18.25980052
287.45,1.2252402,18.38232454
287.55,1.2248632,18.50481086
287.65,1.22539854,18.62735071
287.75,1.2255041,18.74990112
287.85,1.22476518,18.87237764
287.95,1.2252025,18.99489789
288.05,1.2252402,19.11742191
288.15,1.2248342,19.23990533
288.25,1.2249763,19.36240296
288.35,1.225014,19.48490436
288.45,1.22460684,19.60736504
288.55,1.2253533,19.72990037
288.65,1.2252402,19.85242439
288.75,1.2253156,19.97495595
288.85,1.225720018,20.09752796
288.95,1.225565,20.22008446
289.05,1.226055891,20.34269005
289.15,1.2258492,20.46527497
289.25,1.2262958,20.58790455
289.35,1.2260116,20.71050571
289.45,1.226055891,20.83311129
289.55,1.2260116,20.95571245
289.65,1.2262958,21.07834203
289.75,1.2260116,21.20094319
289.85,1.2260319,21.32354638
289.95,1.2264843,21.44619481
290.05,1.2262958,21.56882439
290.15,1.2262958,21.69145397
290.25,1.2262958,21.81408355
290.35,1.2267424,21.93675779
290.45,1.227159473,22.05947374
290.55,1.2270266,22.1821764
290.65,1.226967545,22.30487316
290.75,1.2271484,22.427588
290.85,1.2273514,22.55032314
290.95,1.2273514,22.67305828
291.05,1.227207455,22.79577902
291.15,1.2276356,22.91854258
291.25,1.227447364,23.04128732
291.35,1.2276356,23.16405088
291.45,1.227927182,23.2868436
291.55,1.2281228,23.40965588
291.65,1.228359018,23.53249178
291.75,1.2286912,23.6553609
291.85,1.228407,23.7782016
291.95,1.2288536,23.90108696
292.05,1.228790855,24.02396604
292.15,1.2289348,24.14685952
292.25,1.229270673,24.26978659
292.35,1.2292596,24.39271255
292.45,1.2289348,24.51560603
292.55,1.2290566,24.63851169
292.65,1.229750491,24.76148674
292.75,1.2295438,24.88444112
292.85,1.230230309,25.00746415
292.95,1.2303558,25.13049973
293.05,1.230854073,25.25358514
293.15,1.231046,25.37668974
293.25,1.231046,25.49979434
293.35,1.2313708,25.62293142
293.45,1.231525818,25.746084
293.55,1.231249,25.8692089
293.65,1.231717745,25.99238067
293.75,1.2317768,26.11555835
293.85,1.231813709,26.23873973
293.95,1.2321016,26.36194989
294.05,1.2321016,26.48516005
294.15,1.2325888,26.60841893
294.25,1.232821327,26.73170106
294.35,1.2331572,26.85501678
294.45,1.233445091,26.97836129
294.55,1.2339286,27.10175415
294.65,1.233685,27.22512265
294.75,1.2339286,27.34851551
294.85,1.2342128,27.47193679
294.95,1.2347,27.59540679
295.05,1.234788582,27.71888565
295.15,1.2347406,27.84235971
295.25,1.2347406,27.96583377
295.35,1.2347812,28.08931189
295.45,1.235748218,28.21288671
295.55,1.2357962,28.33646633
295.65,1.236659873,28.46013231
295.75,1.237339,28.58386621
295.85,1.236995745,28.70756579
295.95,1.2373796,28.83130375
296.05,1.2373796,28.95504171
296.15,1.2379074,29.07883245
296.25,1.238195291,29.20265198
296.35,1.2383946,29.32649144
296.45,1.238675109,29.45035895
296.55,1.2392066,29.57427961
296.65,1.239346855,29.69821429
296.75,1.2396532,29.82217961
296.85,1.239730709,29.94615269
296.95,1.2397344,30.07012613
297.05,1.2400186,30.19412799
297.15,1.240181,30.31814609
297.25,1.2405464,30.44220073
297.35,1.2409524,30.56629597
297.45,1.241170164,30.69041298
297.55,1.2416832,30.8145813
297.65,1.241937873,30.93877509
297.75,1.2422922,31.06300431
297.85,1.242897509,31.18729406
297.95,1.2431854,31.3116126
298.05,1.2437132,31.43598392
298.15,1.2437132,31.56035524
298.25,1.244145036,31.68476974
298.35,1.2444034,31.80921008
298.45,1.2447688,31.93368696
298.55,1.2448906,32.05817602
298.65,1.245536509,32.18272967
298.75,1.2458244,32.30731211
298.85,1.2463522,32.43194733
298.95,1.2463522,32.55658255
299.05,1.246400182,32.68122257
299.15,1.2472048,32.80594305
299.25,1.247071927,32.93065025
299.35,1.2474078,33.05539103
299.45,1.247647709,33.1801558
299.55,1.2482604,33.30498184
299.65,1.248559364,33.42983777
299.75,1.2489506,33.55473283
299.85,1.249039182,33.67963675
299.95,1.2496408,33.80460083
300.05,1.250190745,33.92961991
300.15,1.250737,34.05469361
300.25,1.251534236,34.17984703
300.35,1.2520768,34.30505471
300.45,1.252349927,34.4302897
300.55,1.2526858,34.55555828
300.65,1.2526858,34.68082686
300.75,1.2531759,34.80614445
300.85,1.2534775,34.9314922
300.95,1.2540807,35.05690027
301.05,1.25458588,35.18235886
301.15,1.2546462,35.30782348
301.25,1.25490256,35.43331374
301.35,1.2555684,35.55887058
301.45,1.256140491,35.68448462
301.55,1.2566443,35.81014905
301.65,1.25727766,35.93587682
301.75,1.2579638,36.0616732
301.85,1.25812214,36.18748541
301.95,1.2586801,36.31335342
302.05,1.25965276,36.4393187
302.15,1.2595849,36.56527719
302.25,1.26039168,36.69131636
302.35,1.260452,36.81736156
302.45,1.2611306,36.94347462
302.55,1.2612814,37.06960276
302.65,1.26150006,37.19575276
302.75,1.2621108,37.32196384
302.85,1.262714,37.44823524
302.95,1.2632012,37.57455536
303.05,1.263289782,37.70088434
303.15,1.2638102,37.82726536
303.25,1.26413906,37.95367927
303.35,1.2648252,38.08016179
303.45,1.265353,38.20669709
303.55,1.2656169,38.33325878
303.65,1.2664086,38.45989964
303.75,1.2671626,38.5866159
303.85,1.26730586,38.71334649
303.95,1.2680297,38.84014946
304.05,1.2685198,38.96700144
304.15,1.2692738,39.09392882
304.25,1.2701032,39.22093914
304.35,1.2703468,39.34797382
304.45,1.27020876,39.47499469
304.55,1.2708949,39.60208418
304.65,1.27158104,39.72924229
304.75,1.2722521,39.8564675
304.85,1.272886145,39.98375611
304.95,1.273473,40.11110341
305.05,1.273941745,40.23849758
305.15,1.2744068,40.36593826
305.25,1.274949364,40.4934332
305.35,1.2753,40.6209632
305.45,1.276100927,40.74857329
305.55,1.276112,40.87618449
305.65,1.2774924,41.00393373
305.75,1.277533,41.13168703
305.85,1.278548,41.25954183
305.95,1.2791164,41.38745347
306.05,1.2796036,41.51541383
306.15,1.2801314,41.64342697
306.25,1.281187,41.77154567
306.35,1.2816336,41.89970903
306.45,1.2827704,42.02798607
306.55,1.283623,42.15634837
306.65,1.283873982,42.28473577
306.75,1.2847598,42.41321175
306.85,1.2854094,42.54175269
306.95,1.285856,42.67033829
307.05,1.286608945,42.79899919
307.15,1.2873988,42.92773907
307.25,1.2875206,43.05649113
307.35,1.288698,43.18536093
307.45,1.2896318,43.31432411
307.55,1.290119,43.44333601
307.65,1.291023273,43.57243833
307.75,1.2914182,43.70158015
307.85,1.292510709,43.83083122
307.95,1.2930016,43.96013138
308.05,1.293998145,44.0895312
308.15,1.294788,44.21901
308.25,1.295773473,44.34858735
308.35,1.2964932,44.47823667
308.45,1.296781091,44.60791478
308.55,1.298036,44.73771838
308.65,1.2986044,44.86757882
308.75,1.2998224,44.99756106
308.85,1.3007156,45.12763262
308.95,1.3014464,45.25777726
309.05,1.302107073,45.38798796
309.15,1.3031516,45.51830312
309.25,1.303930382,45.64869616
309.35,1.3052628,45.77922244
309.45,1.306041582,45.9098266
309.55,1.3072522,46.04055182
309.65,1.308056818,46.1713575
309.75,1.3091604,46.30227354
309.85,1.310695818,46.43334312
309.95,1.3113528,46.5644784
310.05,1.312711055,46.69574951
310.15,1.3139918,46.82714869
310.25,1.314822255,46.95863091
310.35,1.3158188,47.09021279
310.45,1.317173364,47.22193013
310.55,1.3184578,47.35377591
310.65,1.319620436,47.48573795
310.75,1.321381,47.61787605
310.85,1.322547327,47.75013079
310.95,1.3243448,47.88256527
311.05,1.326289909,48.01519426
311.15,1.3279582,48.14799008
311.25,1.329984509,48.28098853
311.35,1.3314904,48.41413757
311.45,1.333583145,48.54749588
311.55,1.3356258,48.68105846
311.65,1.3381894,48.8148774
311.75,1.3404137,48.94891877
311.85,1.34330906,49.08324968
311.95,1.3468981,49.21793949
312.05,1.3516483,49.35310432
312.15,1.3547774,49.48858206
312.25,1.35829858,49.62441192
312.35,1.3631468,49.7607266
312.45,1.369761436,49.89770274
312.55,1.377003,50.03540304
312.65,1.388474345,50.17425047
312.75,1.3923092,50.31348139
312.85,1.3983586,50.45331725
312.95,1.4089958,50.59421683
313.05,1.416975545,50.73591439
313.15,1.4268598,50.87860037
313.25,1.434584873,51.02205886
313.35,1.4491086,51.16696972
313.45,1.456176691,51.31258739
313.55,1.4660388,51.45919127
313.65,1.478248327,51.6070161
313.75,1.4880469,51.75582079
313.85,1.49737388,51.90555818
313.95,1.5097998,52.05653816
314.05,1.525510418,52.2090892
314.15,1.5376978,52.36285898
314.25,1.5514206,52.51800104
314.35,1.5656712,52.67456816
314.45,1.581073364,52.83267549
314.55,1.5924266,52.99191815
314.65,1.6152844,53.15344659
314.75,1.6355438,53.31700097
314.85,1.653669855,53.48236796
314.95,1.6732293,53.64969089
315.05,1.6947183,53.81916272
315.15,1.719261,53.99108882
315.25,1.744211545,54.16550997
315.35,1.7740304,54.34291301
315.45,1.802077618,54.52312078
315.55,1.8327003,54.70639081
315.65,1.865173709,54.89290818
315.75,1.8946936,55.08237754
315.85,1.927981909,55.27517573
315.95,1.9605468,55.47123041
316.05,1.992373509,55.67046776
316.15,2.0264783,55.87311559
316.25,2.058684382,56.07898403
316.35,2.0874624,56.28773027
316.45,2.114727145,56.49920298
316.55,2.1444416,56.71364714
316.65,2.167459164,56.93039306
316.75,2.1878662,57.14917968
316.85,2.204549109,57.36963459
316.95,2.2185598,57.59149057
317.05,2.227100564,57.81420063
317.15,2.2374098,58.03794161
317.25,2.241159236,58.26205753
317.35,2.241783,58.48623583
317.45,2.2423108,58.71046691
317.55,2.2412958,58.93459649
317.65,2.238856109,59.1584821
317.75,2.2348404,59.38196614
317.85,2.232042691,59.60517041
317.95,2.2272482,59.82789523
318.05,2.222686236,60.05016385
318.15,2.2181132,60.27197517
318.25,2.211602436,60.49313542
318.35,2.2057708,60.7137125
318.45,2.197207891,60.93343329
318.55,2.1912766,61.15256095
318.65,2.18646956,61.3712079
318.75,2.1844413,61.58965203
318.85,2.18235272,61.8078873
318.95,2.1811237,62.02599967
319.05,2.18124434,62.24412411
319.15,2.1814253,62.46226664
319.25,2.184300782,62.68069672
319.35,2.190221,62.89971882
319.45,2.20029792,63.11974861
319.55,2.2238755,63.34213616
319.65,2.2475888,63.56689504
319.75,2.2784854,63.79474358
319.85,2.310588927,64.02580247
319.95,2.3494136,64.26074383
320.05,2.382897527,64.49903358
320.15,2.4262491,64.74165849
320.25,2.466098,64.98826829
320.35,2.5135188,65.23962017
320.45,2.559230709,65.49554324
320.55,2.6159555,65.75713879
320.65,2.663687127,66.02350751
320.75,2.7278056,66.29628807
320.85,2.787768109,66.57506488
320.95,2.8496578,66.86003066
321.05,2.925571891,67.15258785
321.15,3.0007971,67.45266756
321.25,3.079065727,67.76057413
321.35,3.164302,68.07700433
321.45,3.253287709,68.4023331
321.55,3.3457144,68.73690454
321.65,3.450924818,69.08199702
321.75,3.5535922,69.43735624
321.85,3.671417267,69.80449797
321.95,3.7927436,70.18377233
322.05,3.924057533,70.57617808
322.15,4.0697429,70.98315237
322.25,4.213555833,71.40450796
322.35,4.3824267,71.84275063
322.45,4.546013855,72.29735201
322.55,4.727650627,72.77011707
322.65,4.920320018,73.26214908
322.75,5.127934147,73.77494249
322.85,5.360509217,74.31099341
322.95,5.5888644,74.86987985
323.05,5.843534183,75.45423327
323.15,6.122731587,76.06650643
323.25,6.417956517,76.70830208
323.35,6.74254472,77.38255655
323.45,7.076474983,78.09020405
323.55,7.455426587,78.83574671
323.65,7.8676438,79.62251109
323.75,8.32826704,80.45533779
323.85,8.8327464,81.33861243
323.95,9.398915938,82.27850403
324.05,10.0618708,83.28469111
324.15,10.83809265,84.36850037
324.25,11.7354434,85.54204471
324.35,12.79297071,86.82134178
324.45,14.16812773,88.23815456
324.55,15.87456378,89.82561093
324.65,17.9448886,91.62009979
324.75,20.67899313,93.68799911
324.85,24.05075679,96.09307479
324.95,27.72568809,98.86564359
325.05,31.7840685,102.0440504
325.15,36.1819823,105.6622487
325.25,40.55759993,109.7180087
325.35,45.50017326,114.268026
325.45,49.47429312,119.2154553
325.55,53.397667,124.555222
325.65,55.47696252,130.1029183
325.75,56.0717396,135.7100922
325.85,53.78733797,141.088826
325.95,47.29701694,145.8185277
326.05,41.37191254,149.955719
326.15,36.25029451,153.5807484
326.25,31.8732667,156.7680751
326.35,28.97302969,159.6653781
326.45,26.2155146,162.2869295
326.55,22.92372196,164.5793017
326.65,19.96181033,166.5754827
326.75,17.77272024,168.3527548
326.85,16.03200945,169.9559557
326.95,14.68155398,171.4241111
327.05,12.8431738,172.7084285
327.15,11.341055,173.842534
327.25,9.87408768,174.8299428
327.35,8.2354798,175.6534907
327.45,6.9043682,176.3439276
327.55,6.1300856,176.9569361
327.65,5.5429081,177.5112269
327.75,5.0554848,178.0167754
327.85,4.6525095,178.4820264
327.95,4.26737384,178.9087637
328.05,3.9241455,179.3011783
328.15,3.66169695,179.667348
328.25,3.42479392,180.0098274
328.35,3.215574,180.3313848
328.45,3.0648871,180.6378735
328.55,2.923084833,180.930182
328.65,2.80008984,181.210191
328.75,2.7024016,181.4804311
328.85,2.62327684,181.7427588
328.95,2.5566534,181.9984241
329.05,2.480436567,182.2464678
329.15,2.4302076,182.4894886
329.25,2.362046,182.7256932
329.35,2.29601445,182.9552946
329.45,2.2382392,183.1791185
329.55,2.172172044,183.3963357
329.65,2.10679815,183.6070155
329.75,2.047318022,183.8117473
329.85,1.981929467,184.0099403
329.95,1.91470534,184.2014108
330.05,1.858658844,184.3872767
330.15,1.799582564,184.567235
330.25,1.748641867,184.7420991
330.35,1.703762873,184.9124754
330.45,1.66204748,185.0786802
330.55,1.618099333,185.2404901
330.65,1.57960512,185.3984506
330.75,1.549133467,185.553364
330.85,1.52228604,185.7055926
330.95,1.4964076,185.8552333
331.05,1.48037872,186.0032712
331.15,1.4593804,186.1492093
331.25,1.4405826,186.2932675
331.35,1.4361978,186.4368873
331.45,1.42443192,186.5793305
331.55,1.4163038,186.7209609
331.65,1.405699818,186.8615308
331.75,1.404002,187.001931
331.85,1.398310618,187.1417621
331.95,1.395476,187.2813097
332.05,1.39371396,187.4206811
332.15,1.3924716,187.5599283
332.25,1.389673891,187.6988957
332.35,1.3871124,187.8376069
332.45,1.385067636,187.9761137
332.55,1.3836614,188.1144798
332.65,1.381948818,188.2526747
332.75,1.3792766,188.3906023
332.85,1.377438527,188.5283462
332.95,1.3759474,188.6659409
333.05,1.374463655,188.8033873
333.15,1.3737956,188.9407669
333.25,1.372352455,189.0780021
333.35,1.3710348,189.2151056
333.45,1.3703852,189.3521441
333.55,1.3688018,189.4890243
333.65,1.367986109,189.6258229
333.75,1.3671372,189.7625366
333.85,1.365730964,189.8991097
333.95,1.365229,190.0356326
334.05,1.3645794,190.1720906
334.15,1.3634832,190.3084389
334.25,1.362132327,190.4446521
334.35,1.361575,190.5808096
334.45,1.360836818,190.7168933
334.55,1.3601134,190.8529046
334.65,1.359877182,190.9888923
334.75,1.3587736,191.1247697
334.85,1.358341764,191.2606039
334.95,1.3579616,191.3964
335.05,1.357478091,191.5321478
335.15,1.3573526,191.6678831
335.25,1.356998273,191.8035829
335.35,1.3561346,191.9391964
335.45,1.355942673,192.0747907
335.55,1.3554444,192.2103351
335.65,1.355222945,192.3458574
335.75,1.355079,192.4813653
335.85,1.354983036,192.6168636
335.95,1.3541046,192.7522741
336.05,1.353639545,192.887638
336.15,1.3534956,193.0229876
336.25,1.352919818,193.1582796
336.35,1.352643,193.2935439
336.45,1.351816236,193.4287255
336.55,1.3519528,193.5639208
336.65,1.3513844,193.6990592
336.75,1.351019,193.8341611
336.85,1.350568709,193.969218
336.95,1.3507348,194.1042915
337.05,1.350616691,194.2393531
337.15,1.3505724,194.3744104
337.25,1.350424764,194.5094528
337.35,1.3505724,194.6445101
337.45,1.350472745,194.7795574
337.55,1.3505318,194.9146105
337.65,1.349896964,195.0496002
337.75,1.3499228,195.1845925
337.85,1.349561091,195.3195486
337.95,1.3495574,195.4545044
338.05,1.349081273,195.5894125
338.15,1.3490296,195.7243154
338.25,1.3482176,195.8591372
338.35,1.3481364,195.9939508
338.45,1.347881727,196.128739
338.55,1.3480146,196.2635405
338.65,1.348073655,196.3983478
338.75,1.3475274,196.5331006
338.85,1.347114018,196.667812
338.95,1.3470808,196.8025201
339.05,1.346826127,196.9372027
339.15,1.3463094,197.0718336
339.25,1.346538236,197.2064874
339.35,1.34635,197.3411224
339.45,1.346346309,197.4757571
339.55,1.3460658,197.6103637
339.65,1.345722545,197.7449359
339.75,1.3459034,197.8795262
339.85,1.345914473,198.0141177
339.95,1.3453756,198.1486553
340.05,1.3455786,198.2832131
340.15,1.3458628,198.4177994
340.25,1.345770527,198.5523764
340.35,1.3457004,198.6869465
340.45,1.345962455,198.8215427
340.55,1.3455786,198.9561006
340.65,1.345722545,199.0906728
340.75,1.3455786,199.2252307
340.85,1.3455786,199.3597886
340.95,1.3457004,199.4943586
341.05,1.3450508,199.6288637
341.15,1.3446854,199.7633322
341.25,1.344523,199.8977845
341.35,1.3448884,200.0322734
341.45,1.344379055,200.1667113
341.55,1.3450508,200.3012164
341.65,1.344858873,200.4357022
341.75,1.3450508,200.5702073
341.85,1.344906855,200.704698
341.95,1.344726,200.8391706
342.05,1.344523,200.9736229
342.15,1.3446042,201.1080833
342.25,1.344666945,201.24255
342.35,1.3437516,201.3769252
342.45,1.344043182,201.5113295
342.55,1.3437922,201.6457087
342.65,1.344187127,201.7801274
342.75,1.3436704,201.9144945
342.85,1.343323455,202.0488268
342.95,1.3434268,202.1831695
343.05,1.343227491,202.3174922
343.15,1.3430614,202.4517984
343.25,1.3429396,202.5860923
343.35,1.3437516,202.7204675
343.45,1.3434674,202.8548142
343.55,1.3432238,202.9891366
343.65,1.343035564,203.1234402
343.75,1.3428584,203.257726
343.85,1.342795655,203.3920056
343.95,1.342899,203.5262955
344.05,1.341979964,203.6604935
344.15,1.3423712,203.7947306
344.25,1.341931982,203.9289238
344.35,1.3419246,204.0631163
344.45,1.341884,204.1973047
344.55,1.342087,204.3315134
344.65,1.342027945,204.4657162
344.75,1.3417622,204.5998924
344.85,1.342075927,204.7341
344.95,1.3416404,204.868264
345.05,1.341884,205.0024524
345.15,1.3417622,205.1366286
345.25,1.3413562,205.2707642
345.35,1.3411938,205.4048836
345.45,1.341308218,205.5390145
345.55,1.3413562,205.6731501
345.65,1.341164273,205.8072665
345.75,1.341072,205.9413737
345.85,1.341068309,206.0754805
345.95,1.3408284,206.2095634
346.05,1.340684455,206.3436318
346.15,1.3408284,206.4777147
346.25,1.340684455,206.6117831
346.35,1.340666,206.7458497
346.45,1.340588491,206.8799085
346.55,1.3398946,207.013898
346.65,1.340204636,207.1479185
346.75,1.3397322,207.2818917
346.85,1.339053073,207.415797
346.95,1.339245,207.5497215
347.05,1.339005091,207.683622
347.15,1.3392044,207.8175424
347.25,1.338381327,207.9513806
347.35,1.3385548,208.0852361
347.45,1.337805545,208.2190166
347.55,1.3381488,208.3528315
347.65,1.3376616,208.4865977
347.75,1.3377022,208.6203679
347.85,1.337853527,208.7541532
347.95,1.336809,208.8878341
348.05,1.336606,209.0214947
348.15,1.3365654,209.1551513
348.25,1.336462055,209.2887975
348.35,1.336606,209.4224581
348.45,1.336797927,209.5561379
348.55,1.3362812,209.689766
348.65,1.336174164,209.8233834
348.75,1.336403,209.9570237
348.85,1.335886273,210.0906123
348.95,1.3357128,210.2241836
349.05,1.335358473,210.3577195
349.15,1.3352488,210.4912443
349.25,1.33460036,210.6247044
349.35,1.3344136,210.7581457
349.45,1.334110945,210.8915568
349.55,1.333561,211.0249129
349.65,1.333583145,211.1582712
349.75,1.3330738,211.2915786
349.85,1.3329114,211.4248698
349.95,1.3330245,211.5581722
350.05,1.33285862,211.6914581
350.15,1.3326098,211.8247191
350.25,1.33270028,211.9579891
350.35,1.3320994,212.091199
350.45,1.331951764,212.2243942
350.55,1.331937,212.3575879
350.65,1.332047727,212.4907927
350.75,1.3318558,212.6239783
350.85,1.33180302,212.7571586
350.95,1.331328,212.8902914
351.05,1.33180302,213.0234717
351.15,1.3314411,213.1566158
351.25,1.33116966,213.2897327
351.35,1.3310844,213.4228412
351.45,1.330992127,213.5559404
351.55,1.3308002,213.6890204
351.65,1.330656255,213.822086
351.75,1.3306784,213.9551539
351.85,1.330464327,214.0882003
351.95,1.3302724,214.2212275
352.05,1.3302724,214.3542548
352.15,1.3302724,214.487282
352.25,1.32979738,214.6202618
352.35,1.3302724,214.753289
352.45,1.329792582,214.8862683
352.55,1.3297069,215.0192389
352.65,1.3297446,215.1522134
352.75,1.3292168,215.2851351
352.85,1.329312764,215.4180664
352.95,1.3296315,215.5510295
353.05,1.32926958,215.6839565
353.15,1.3287267,215.8168291
353.25,1.32900568,215.9497297
353.35,1.3285382,216.0825835
353.45,1.32847788,216.2154313
353.55,1.3280481,216.3482361
353.65,1.32795008,216.4810311
353.75,1.3278219,216.6138133
353.85,1.32800286,216.7466136
353.95,1.3278219,216.8793958
354.05,1.3276334,217.0121591
354.15,1.3274072,217.1448999
354.25,1.3271056,217.2776104
354.35,1.327471,217.4103575
354.45,1.327153582,217.5430729
354.55,1.3270302,217.6757759
354.65,1.3271056,217.8084865
354.75,1.3270679,217.9411933
354.85,1.32673614,218.0738669
354.95,1.3266155,218.2065284
355.05,1.3265778,218.3391862
355.15,1.3265778,218.471844
355.25,1.32663058,218.604507
355.35,1.3266155,218.7371686
355.45,1.32641946,218.8698105
355.55,1.3261254,219.0024231
355.65,1.32605,219.1350281
355.75,1.32605,219.2676331
355.85,1.32605,219.4002381
355.95,1.3258992,219.532828
356.05,1.32583888,219.6654119
356.15,1.32605,219.7980169
356.25,1.32573332,219.9305902
356.35,1.3258238,220.0631726
356.45,1.32583888,220.1957565
356.55,1.3255222,220.3283087
356.65,1.3257861,220.4608873
356.75,1.3257107,220.5934584
356.85,1.3255222,220.7260106
356.95,1.3257861,220.8585892
357.05,1.3257861,220.9911678
357.15,1.3252206,221.1236899
357.25,1.32515274,221.2562052
357.35,1.3247305,221.3886782
357.45,1.32494162,221.5211724
357.55,1.3249944,221.6536718
357.65,1.3249944,221.7861712
357.75,1.3248436,221.9186556
357.85,1.32494162,222.0511498
357.95,1.3244666,222.1835964
358.05,1.3244666,222.3160431
358.15,1.3244666,222.4484897
358.25,1.32399158,222.5808889
358.35,1.3242404,222.7133129
358.45,1.3242027,222.8457332
358.55,1.3242027,222.9781535
358.65,1.32356934,223.1105104
358.75,1.3234487,223.2428553
358.85,1.32346378,223.3752017
358.95,1.3237126,223.5075729
359.05,1.323650909,223.639938
359.15,1.3237764,223.7723157
359.25,1.3239388,223.9047095
359.35,1.3235618,224.0370657
359.45,1.323411,224.1694068
359.55,1.3231268,224.3017195
359.65,1.32304154,224.4340237
359.75,1.3235618,224.5663798
359.85,1.323411,224.6987209
359.95,1.323208,224.8310417
360.05,1.322835218,224.9633253
360.15,1.3228832,225.0956136
360.25,1.3228832,225.2279019
360.35,1.3226802,225.3601699
360.45,1.322691273,225.492439
360.55,1.3227208,225.6247111
360.65,1.322451364,225.7569563
360.75,1.3219494,225.8891512
360.85,1.3218276,226.021334
360.95,1.3218276,226.1535167
361.05,1.3218276,226.2856995
361.15,1.3223148,226.417931
361.25,1.3218276,226.5501137
361.35,1.3212998,226.6822437
361.45,1.3212998,226.8143737
361.55,1.3212592,226.9464996
361.65,1.321155855,227.0786152
361.75,1.3212592,227.2107411
361.85,1.321011909,227.3428423
361.95,1.320772,227.4749195
362.05,1.320819982,227.6070015
362.15,1.3206096,227.7390625
362.25,1.320963927,227.8711588
362.35,1.320772,228.003236
362.45,1.320772,228.1353132
362.55,1.3204066,228.2673539
362.65,1.320772,228.3994311
362.75,1.3212186,228.531553
362.85,1.320819982,228.663635
362.95,1.3212998,228.7957649
363.05,1.320867964,228.9278517
363.15,1.3208938,229.0599411
363.25,1.321011909,229.1920423
363.35,1.3206908,229.3241114
363.45,1.320532091,229.4561646
363.55,1.3206096,229.5882256
363.65,1.3202442,229.72025
363.75,1.3198382,229.8522338
363.85,1.3197164,229.9842054
363.95,1.3191886,230.1161243
364.05,1.319668418,230.2480911
364.15,1.3192292,230.3800141
364.25,1.318852727,230.5118993
364.35,1.3187014,230.6437695
364.45,1.318996673,230.7756691
364.55,1.3190668,230.9075758
364.65,1.3191886,231.0394947
364.75,1.3191886,231.1714135
364.85,1.3191886,231.3033324
364.95,1.3194322,231.4352756
365.05,1.3191886,231.5671945
365.15,1.319148,231.6991093
365.25,1.319284564,231.8310377
365.35,1.3193104,231.9629688
365.45,1.319236582,232.0948924
365.55,1.3191886,232.2268113
365.65,1.318612818,232.3586726
365.75,1.3183766,232.4905102
365.85,1.318133,232.6223235
365.95,1.3182548,232.754149
366.05,1.318085018,232.8859575
366.15,1.3180518,233.0177627
366.25,1.318085018,233.1495712
366.35,1.3184172,233.2814129
366.45,1.318516855,233.4132646
366.55,1.3184172,233.5451063
366.65,1.318468873,233.6769532
366.75,1.3182954,233.8087828
366.85,1.318372909,233.94062
366.95,1.318336,234.0724536
367.05,1.318180982,234.2042717
367.15,1.3184578,234.3361175
367.25,1.318133,234.4679308
367.35,1.3182954,234.5997604
367.45,1.318372909,234.7315977
367.55,1.318133,234.863411
367.65,1.317749145,234.9951859
367.75,1.3174022,235.1269261
367.85,1.3176052,235.2586866
367.95,1.3170774,235.3903943
368.05,1.316885473,235.5220829
368.15,1.3170774,235.6537906
368.25,1.3170774,235.7854984
368.35,1.3166308,235.9171615
368.45,1.316885473,236.04885
368.55,1.3170368,236.1805537
368.65,1.3165496,236.3122086
368.75,1.316915,236.4439001
368.85,1.316357673,236.5755359
368.95,1.3166714,236.707203
369.05,1.316357673,236.8388388
369.15,1.3162248,236.9704613
369.25,1.315685927,237.1020299
369.35,1.3157782,237.2336077
369.45,1.315494,237.3651571
369.55,1.3153316,237.4966903
369.65,1.315733909,237.6282637
369.75,1.3154534,237.759809
369.85,1.315254091,237.8913344
369.95,1.3153722,238.0228716
370.05,1.3149662,238.1543682
370.15,1.3150474,238.285873
370.25,1.315254091,238.4173984
370.35,1.3149662,238.548895
370.45,1.3149662,238.6803916
370.55,1.3149662,238.8118883
370.65,1.3149662,238.9433849
370.75,1.3147632,239.0748612
370.85,1.3149662,239.2063578
370.95,1.314682,239.337826
371.05,1.3144384,239.4692699
371.15,1.3144384,239.6007137
371.25,1.3144384,239.7321575
371.35,1.314073,239.8635648
371.45,1.314246473,239.9949895
371.55,1.3143572,240.1264252
371.65,1.3144384,240.257869
371.75,1.3139918,240.3892682
371.85,1.314390418,240.5207073
371.95,1.3162654,240.6523338
372.05,1.322115491,240.7845454
372.15,1.3341294,240.9179583
372.25,1.350416767,241.053
